Repository: om051p/PL_PCP

File: Reference/SAES-X/SAES-X-300.txt (part 2 of 3)
   Engineering Standard                                                                07 July 2024
                                                © Saudi Arabian Oil Company, 2024                               Page 10 of 24

Saudi Aramco: Company General Use
   Document Responsibility: Cathodic Protection Standards Committee                                                  SAES-X-300
   Issue Date: 07 July 2024                                                              Cathodic Protection of Marine Structures
   Next Revision: 07 July 2029

                  Utilization Factor:          Utilization factor is a constant value, depending upon the shape of
                                               anode and how it is attached, relates to reduction in anode size due
                                               to consumption to the minimum size before it ceases to provide the
                                               required current output.
                  Utility line:                A pipeline that delivers a service product (typically water, gas or air).
                  Wellhead Platform            The platform located above the head of a gas or oil well and use to
                  (WHP):                       drill and operate the well.



                  Design Review and Approval
                  The proposed construction drawings and the related cathodic protection design information for
                  every design package shall be submitted to the CP Proponent organization (as defined by GI-
                  0428.001) and to Saudi Aramco’s Consulting Services Department (CSD) for review and
                  approval.
                               Notes:
                          (1) As noted in GI-0428.001, PMT may request assistance from CSD for the verification of the
                              qualifications of the Design Contractor’s engineer responsible for designing the CP systems.
                          (2) It is recommended that the CP Design Agency hold meeting(s) but not limited to a pre-design
                              meeting with CSD and the Proponent CP Group to outline and agree to the design approach for
                              the Project Proposal and Detailed Design.


                  The Design Agency shall not issue drawings for construction until the 90% detailed design
                  package including drawings have been reviewed and approved in writing by CSD and the CP
                  Proponent organization.
                  Product hardware and software specifications and relevant design information for all remote
                  monitoring equipment proposed for cathodic protection systems shall be submitted to the
                  Supervisor of IT/COD/SCSD (Information Technology/Communication Operations Dept./Satellite
                  & Communication Support Div.) for review and approval during the Project Proposal and Detail
                  Design phases of the Project.
                  The Project Proposal package shall be submitted to CSD’s review if required by PMT. The Project
                  Proposal package shall provide all general design considerations that can be developed without
                  requiring measurement of field data. The field data including existing CP system details were
                  available can be provided as an input by the PMT team by collecting the same from Proponent.
                  Cathodic protection requirements shall be based on the following consideration which shall be
                  clearly specified and agreed with the Proponent at the project proposal stage.
                       the new structure and associated CP equipment to be an independent system.
                       the new structure as a part of the existing system which considers spare capacity of existing
                       system, existing protection status and upgradation of existing system
                  The Project Proposal package shall include:
                       A scope of work including a specific statement that clearly identifies any additional
                       requirement to provide CP for any existing structure
                       Proposed locations of new CP system(s) on an overall CP system layout drawing, including
                       proposed anode type(s) and estimated output ratings of the proposed cathodic protection
                       power source (in case of ICCP).
                       Information on existing cathodic protection system location and spare capacity (from
                       nearby or related system).
                       Information on all locations where the proposed structure will be mechanically connected
                       to other existing structure with clear details of bonding/isolation.

                                                © Saudi Arabian Oil Company, 2024                                  Page 11 of 24

Saudi Aramco: Company General Use
   Document Responsibility: Cathodic Protection Standards Committee                                                  SAES-X-300
   Issue Date: 07 July 2024                                                              Cathodic Protection of Marine Structures
   Next Revision: 07 July 2029

                       Proposed anode distribution and installation details.
                  The 90% detailed design package shall be submitted to the CP Proponent organization and to
                  Saudi Aramco’s Consulting Services Department (CSD) for review and approval.
                  The detailed design package shall include all detailed information and documents as per Table-
                  1 of SAEP-303 and not limited to following:
                       The detailed scope of work / basis of the CP design with reference to project specifications
                       and applicable standards.
                       List all Critical CP Design’s assumptions, limitations and exclusions clearly.
                       Calculations of surface area of the structure to be protected.
                               Notes:
                          (1) Surface area calculations shall be verified by PMT and/or proponent, cross checked by Design
                              Agency, review and approval of any design packages by CSD is based on verified surface area
                              values provided in the design package.
                          (2) Any changes to the surface area after CSD approval of CP design package shall be included in
                              the revised design CP Design package and this revised design package shall be submitted for
                              review & approval by CSD.


                       All design calculations and applicable field data required to verify design compliance with
                       Saudi Aramco Cathodic Protection Engineering Standards.
                       Detailed design calculation spreadsheets (editable) including surface area calculation
                       spreadsheets.
                       Professionally drafted full size Index “X” CP drawings that:
                  •    Detail each CP item by description and stock number if applicable
                  •    Detail the proposed location for each piece of CP equipment including but not limited to
                       T/Rs, anodes, junction boxes and test stations
                  •    Galvanic anode installation details
                  •    Detail and specifically identify all cathodic protection cables including all anode, structure,
                       bond, and T/R cables
                  •    Clearly identify the specific and individual cable routing and termination points within the
                       respective junction boxes, bond boxes, and T/Rs
                  •    Detail all cathodic protection equipment using the cathodic protection symbols shown on
                       Standard Drawing AD-036785 “Symbols for Cathodic Protection”
                  •    All details for the Remote Monitoring System including details on the hardware, software,
                       and connectivity

                  General Design Requirements
                  Contractor/Designer Qualifications
   6.1.1          Cathodic protection designs shall be carried out by design offices that are approved by Saudi
                  Aramco. Such design offices must have qualified engineers with a minimum of ten years
                  verifiable cathodic protection design experience and a minimum industry qualification of NACE
                  CP Level 4 and BS degree. Indicate the NACE CP level, certification number, name of designer
                  and/or his signature/initial in the design package.



                          Note:
                          For CP designs related to categories A and B of Table 1, design experience shall be related to
                          relevant structures.


                                                © Saudi Arabian Oil Company, 2024                                  Page 12 of 24

Saudi Aramco: Company General Use
   Document Responsibility: Cathodic Protection Standards Committee                                             SAES-X-300
   Issue Date: 07 July 2024                                                         Cathodic Protection of Marine Structures
   Next Revision: 07 July 2029



   6.1.2          Field measurements required for the design shall be collected by an Engineer or Technician with
                  a minimum of five years verifiable cathodic protection field experience and industry certification
                  level of NACE CP Level 2 or higher. Installation supervision of cathodic protection materials shall
                  be done by Engineer or Technician with a minimum of five years verifiable cathodic protection
                  field experience and industry certification level of NACE CP Level 2 or higher. All design
                  calculations and applicable field data required to verify design compliance with Saudi Aramco
                  Cathodic Protection Engineering Standards.
                  General
   6.2.1          For “Limitations of CP” and “Detrimental effects of CP” see sections 5.2 and 5.5 of DNV-RP-B401
                  (2017). Also see Section 4.6 “Precautionary Notes” of NACE SP0176. CP Designer (Design
                  Agency) shall consider all relevant limitations and detrimental effect of CP while designing a CP
                  system and include the same in CP design report.
   6.2.2          To avoid overprotection and any risk of HISC for structure to be protected, maximum negative
                  potential mentioned in Table 2 of section 6.2 of EN12473 shall be applicable and for other
                  materials section 6.3 shall also be applicable as appropriate. For duplex or martensitic stainless
                  steel as these alloys can be susceptible to HISC and hence potentials more negative than -0.80V
                  (as per ISO 15589-2) shall be avoided.
   6.2.3          CP system shall be designed to provide:
                  • Cathodic protection for all submerged and buried metallic marine structures, equipment
                      and pipelines using galvanic anode systems or impressed current anode systems (with
                      galvanic anode as temporary CP).
                  • Effective current distribution so that the protection criteria is effectively achieved on the
                      entire surface.
                  • Design life of CP system equal to or more than the required design life.
                  • Monitoring facilities to evaluate system’s performance.
                  • Enough allowance for anticipated changes in requirements with time and environmental
                      conditions.
   6.2.4          CP system shall be designed considering the effect of environmental conditions and any
                  adjacent neighboring structure. Proposed design shall be compatible with existing CP system of
                  all nearby pipeline and structure to avoid current drain from one system to another.
   6.2.5          Design the cathodic protection system to include the equipment that is required for monitoring
                  the protected structures per SAEP-333. Install the equipment in accessible unobstructed
                  locations.
   6.2.6          Cathodically protect both submerged sections and buried sections of subsea pipelines that
                  terminate inside onshore facilities, or up to the isolation flange for the onshore-offshore
                  transition.
   6.2.7          Protect the submerged sections of subsea pipelines with bracelet galvanic anodes according to
                  Standard Drawing AA-036335. Details of different types of galvanic anodes are provided in the
                  drawing AA-036389. For subsea pipelines, bolted anodes will be required unless bolting
                  arrangement is not possible due to installation limitations, then “welded anodes” can be used
                  instead. For onshore sections of subsea pipelines, refer to SAES-X-400 or SAES-X-600, as
                  applicable.
   6.2.8          For following complex scenarios, CSD shall be involved right from early stages including pre-
                  design/conceptual stage. Simulation modeling for CP designs shall be carried out in addition to
                  specialized monitoring surveys as additional design/commissioning approval requirements:
                       Extension of existing marine structures.
                       Designs with hybrid CP Systems for permanent CP (Both Galvanic and ICCP system) or two
                       different types of anodes (different anode materials or different anode mounting, etc.) for


                                                © Saudi Arabian Oil Company, 2024                             Page 13 of 24

Saudi Aramco: Company General Use
   Document Responsibility: Cathodic Protection Standards Committee                                                   SAES-X-300
   Issue Date: 07 July 2024                                                               Cathodic Protection of Marine Structures
   Next Revision: 07 July 2029

                       same structure.
                          Exception:
                          Subsea structures are usually protected considering Temporary CP system with Galvanic Anodes
                          and Permanent CP system with ICCP system, this shall not be considered as a requirement for
                          simulation modelling.


                       Designs involving HDD pipelines regardless of the length of pipeline.
                       Subsea pipelines with ICCP systems.
   6.2.9          For offshore platforms with well casings, an impressed current cathodic protection (ICCP)
                  system shall be provided where AC power is available (Electrified / Energized Structures).
   6.2.10         Galvanic & Impressed Current Anodes arrangements for offshore structures are provided in
                  reference drawing AA-036348 and for Offshore Anode Junction Box refer to drawing AA-
                  036384.
                  Design Life
                  Minimum design life for the cathodic protection systems shall be 25 years as follows:
                       Galvanic anodes only: 25 years (preferably for offshore pipelines and non-electrified / non-
                       energized structures) and
                       Impressed current anodes: 25 years (preferably for electrified / energized structures)
                          Notes:
                          (1) In addition to 25 years of permanent design life, ICCP system shall include galvanic anodes CP
                              for minimum of 3 years (and maximum of 10 years as per project requirements) as temporary
                              CP from installation / construction period and/or till ICCP system is turned ON. For further
                              requirements regarding temporary CP see Note 6 of Table 2.
                          (2) If for any reason the time for energization (ICCP ON) is more than 10 years or unknown, then
                              the structure shall be considered as non-electrified / non-energized and CP system shall be
                              designed accordingly.
                          (3) When permanent SACP system is designed for any structure, it shall be provided within 90 days
                              to all sections of structure which become submerged. If for any reason permanent SACP cannot
                              be installed within this period, temporary CP shall be provided till permanent SACP become
                              functional. This requirement is applicable for speific structures such as sheet piles in Category C
                              where construction activity commences in batches and not applicable to other structures
                              (category A, B & C of Table 1), as these structures are provided with pre-installed anodes before
                              site construction acitivites.


                  Current Density Criteria
   6.4.1          The CP system design shall provide the minimum current detailed in Table 2 and Table 3.
   6.4.2          Impressed Current CP systems for offshore platforms shall provide sufficient current for all
                  submerged surface areas, including the total submerged and buried surface area of the piles,
                  well casings, conductors, plus all submerged and buried sections of other structures associated
                  with the platforms.
   6.4.3          The design for the cathodic protection system for electrified platforms with well casings shall
                  provide the currents listed in Table 2 for each well casing in addition to the current required for
                  the surfaces of the platform structure that are submerged and below the mud-line.
   6.4.4          Galvanic Anode CP systems for offshore platforms shall provide adequate current for all
                  submerged surface areas, plus:
                  • The current required for each casing as specified in Table 2,

                                                © Saudi Arabian Oil Company, 2024                                   Page 14 of 24

Saudi Aramco: Company General Use
   Document Responsibility: Cathodic Protection Standards Committee                                                   SAES-X-300
   Issue Date: 07 July 2024                                                               Cathodic Protection of Marine Structures
   Next Revision: 07 July 2029

                  •    The buried surface area of the piles and conductors, and
                  •    All submerged and buried sections of other structures associated with the platform.
   6.4.5          The submerged structure surface area is defined as the total area extending from the base of
                  the structure to Lowest Astronomical Tide (LAT) level. For CP calculations, anode requirement
                  shall be calculated and considered from the base of structure to High Astronomical Tide (HAT)
                  level (including splash zone). However, cathodic protection is not effective in the splash zone,
                  corrosion protection in this zone depend on the high quality coating and other appropriate
                  means.
                          Note:
                          Surface Area of any metallic sleeve (i.e. Monel sheathing) shall be considered as bare structure for
                          calculation of current requirement / anode quantity.


   6.4.6          For offshore pipelines, quantity and spacing of bracelet anode requirements as specified in
                  Table 3 are applicable at ambient temperature and for fluid internal temperature up to 50°C, it
                  shall be adjusted for fluid temperature more than 50°C.
   6.4.7          For offshore pipelines, if for any reason the maximum distance between the anodes mentioned
                  (150 m) in the Standard Drawing AA-036335 is to be increased, then it shall be subject to
                  proponent’s approval and based on attenuation calculations as per Annex B of ISO 15589-
                  2:2012. Also refer to Section 6.2.8 for HDD pipelines.
                  Resistivity
   6.5.1          For calculation purposes, the resistivity of seawater shall be assumed to be 17 ohm-cm unless
                  measurements taken at the design location demonstrate a more accurate value.
   6.5.2          For anode output calculations (resistance) especially in case of anodes laid on seabed a more
                  conservative resistivity (51 ohm-cm) shall be considered depending upon the location and
                  estimating self-burial.
                  Protection Criteria
   6.6.1          The cathodic protection system shall achieve a minimum structure-to-electrolyte potential of
                  negative 0.90 volt with reference to a silver/silver chloride electrode. This is also applicable for
                  buried anaerobic environments and where possibility of SRB activity exist.
   6.6.2          Maximum limit for structure-to-electrolyte potential shall be considered in as per Section 6.2.1
                  and 6.2.2
   6.6.3          For onshore portions of marine structures, it is required to achieve negative structure-to-soil
                  potentials in compliance with SAES-X-400 and SAES-X-600.
                  Anode Design
   6.7.1          Galvanic Anodes
                  Anode resistance shall be calculated using equations based on the shape of anode selected as
                  per Section A-8 in Annex A of ISO 15889-2 and Table A-7 of DNV-RP-B401.
                  Anode utilization factor shall also be selected based on the shape of anode from section 8.4 of
                  ISO 15889-2 and Table A-8 of DNV-RP-B401.
                  Final required anode quantity shall be calculated considering section 7.9.1 to 7.9.6 of DNV-RP-
                  B401 and other design inputs and results shall also be considered from simulation modeling etc.
                  (see section 6.2.8)
                  For anode design, section 7.10.3 of DNV-RP-B401 and for distribution of anodes, section 7.11 of
                  DNV-RP-B401 shall be considered.




                                                © Saudi Arabian Oil Company, 2024                                   Page 15 of 24

Saudi Aramco: Company General Use
   Document Responsibility: Cathodic Protection Standards Committee                                                SAES-X-300
   Issue Date: 07 July 2024                                                            Cathodic Protection of Marine Structures
   Next Revision: 07 July 2029

                  Use galvanic anodes that comply with the appropriate sections of 17-SAMSS-006. Table 4
                  shows the recommended design parameters for galvanic anode materials under normal
                  condition.
                  For offshore pipelines, if for any reason the minimum thickness of the anodes mentioned in the
                  Standard Drawing AA-036335 is to be decreased, then this shall be limited to 40 mm. To
                  support this, the design agency shall provide justification and alternative design calculations in
                  the detailed design justifying that the alternative anode dimensions shall:
                      Meet minimum anode weight required and individual anode current output & design life.
                      Demonstrate with calculations that reduced thickness will not result in accelerated anode
                      consumption due to localized corrosion and/or higher utilization, etc.
   6.7.2          Impressed Current Anodes
                  Use one of the following impressed current anode materials, according to specification 17-
                  SAMSS-007:
                      Mixed Metal Oxide (MMO)
                      Platinized Niobium (Pt/Nb)
                      High Silicon Cast Iron (HSCI) for shoreline area only
                  Refer to Table 5 for the recommended design parameters for the approved impressed current
                  anode materials.
                  If various types of impressed current anode material are used on a structure, connect only
                  anodes of the same material to any one T/R.
   6.7.3          Regardless of the type of anodes (galvanic or impressed), the anodes shall be distributed to
                  provide uniform distribution throughout the structure. Where simulation modelling is
                  considered (see section 6.2.8) the anode distribution shall follow the simulation modelling
                  results. For others following parameters shall be considered in design:
                      Geometry of the structure.
                      Vertical and horizontal structure members.
                      Anode and structure surface area & correlation between structure current requirement and
                      anode current output.
                      Good balance between anode quantity based on current and based on weight for Galvanic
                      Anode systems
                          Note:
                          To achive proper current distribution more number of smaller weight anodes instead of less number
                          of larger weight anodes shall be considered. This approach shall be considered especially while
                          designing the temporary CP system.


                  Circuit Resistance
   6.8.1          For a T/R, the CP system rated circuit resistance shall be defined as the T/R rated voltage,
                  divided by the T/R rated current. Rated voltages and currents are as detailed on the
                  manufacturer's data sheet/plate.
   6.8.2          The CP system operating circuit resistance for an ICCP system shall be defined as the total
                  effective resistance seen by the output terminals of the respective ICCP power supply, and for
                  calculation purposes shall include:
                       Anode resistance to water.
                       Positive cable resistance from CP power source to anodes.
                       Negative (cable)s resistance from CP power source to structure.
                       Effective resistance caused by +0.95 volts anode back emf
                       (for MMO in sea water plus the structure back emf -1.0 volts (example: -1.0 volts casing


                                                © Saudi Arabian Oil Company, 2024                                Page 16 of 24

Saudi Aramco: Company General Use
   Document Responsibility: Cathodic Protection Standards Committee                                                   SAES-X-300
   Issue Date: 07 July 2024                                                               Cathodic Protection of Marine Structures
   Next Revision: 07 July 2029

                       back emf + 0.95 volts anode bed back
                       emf = 1.95 volts total between the anodes and structure).
   6.8.3          ICCP system designs shall take into consideration the calculated operating resistance and shall
                  size the positive and negative cables and voltage rating of the T/R such that the “calculated”
                  operating output of the T/R complies with all of the following:
                       At the design stage only, the target commissioning current shall be achieved at a voltage of
                       lower than 70% of the T/R rated voltage output.
                       The normal operating output current shall be achieved with the voltage adjustment set at
                       more than 10% of the available (rated) T/R voltage output.
                          Note:
                          The above section is a mandatory design requirement but is not a mandatory requirement for
                          commissioning acceptance.


   6.8.4          The CP system “operating” circuit resistance measured during commissioning of a new CP
                  system shall not be greater than 90% of the CP power supply “rated” circuit resistance.
                  DC Power Source
   6.9.1          ICCP systems shall be designed with CP power supplies sized with a minimum rated output
                  current equaling the sum of the current requirement plus a design surplus.
                          Note:
                          The design surplus is required to ensure that the ICCP power supplies will not be operated at full
                          rated current capacity. In most of the cases the spare current is considered in the design and
                          standard rating of the rectifier will be selected which is more than meeting the required current and
                          hence has built-in design surplus. However, in rare cases where the standard T/R rating does not
                          meet the design surplus, then additional allowances to the T/R current rating shall be added.


   6.9.2          Cathodic protection rectifiers and photovoltaic systems shall be manufactured in accordance
                  with 17-SAMSS-004 and 17-SAMSS-012 respectively and shall be equipped with remote
                  monitoring equipment in accordance with17-SAMSS-018.
   6.9.3          Install the CP power supplies in accordance with Saudi Aramco Library Drawing DA-950035
                  sheet 1, or Saudi Aramco Standard Drawing AB-036378 sheets 1 and 2.
   6.9.4          Use oil immersed T/Rs (Type ONAN) inside hydrocarbon plant areas, for all outdoor marine
                  environment applications, and for Class I Division 2 (Zone 2) applications.
   6.9.5          Use air cooled T/Rs (Type AA) for indoor or non-classified, non-marine environment
                  applications. T/Rs with NEMA Class 3R enclosures shall NOT be used inside hydrocarbon plant
                  areas or in marine environments unless installed indoors.
   6.9.6          DC power supplies shall have a maximum rated output voltage of no greater than 50 volts for
                  offshore including landfill areas. The sizing of the T/R shall be optimized based on the circuit
                  resistance in accordance with Section 6.8 of this standard.
                          Note:
                          It is noted that there are some existing pile mounted anodes and in such cases 30 volts limit is to be
                          applied.


   6.9.7          For hazardous areas (maximum Class I, Zone 2), the design agency shall select a cathodic
                  protection DC power supply (and other CP system equipment) that complies with the
                  requirements of NEC Articles 500 to 504 for hazardous (Class I, Zone 2) areas. CP equipment
                  shall not be placed in Class 1 Zone 1 areas.


                                                © Saudi Arabian Oil Company, 2024                                   Page 17 of 24

Saudi Aramco: Company General Use
   Document Responsibility: Cathodic Protection Standards Committee                                                  SAES-X-300
   Issue Date: 07 July 2024                                                              Cathodic Protection of Marine Structures
   Next Revision: 07 July 2029

                  DC Cables
   6.10.1         DC cables connected to the T/R output terminals shall comply with
                  17-SAMSS-017 and shall be:
                      25 mm2 or larger, and
                      Sized in compliance with the National Fire Protection Association NFPA 70, National
                      Electrical Code (NEC).
                          Note:
                          For typical applications, use the 90°C column in Table 310.15(16) and refer to 310.15(B)(2) to
                          consider an ambient temperature of 40°C to calculate the ampacity for HMWPE cables.


   6.10.2         Cable terminations shall comply with Standard Drawing AD-036132.
   6.10.3         Platforms with impressed current CP shall have a dedicated negative cable to each well casing.
                  Use a negative junction box (AA-036108) to terminate multiple negative leads. Junction and
                  bond boxes used in cathodic protection systems for marine structures shall comply with the
                  design and construction required by 17-SAMSS-008.
   6.10.4         Size and length of cables (if considered) in galvanic anode CP systems designs shall be
                  selected to limit DC voltage drop in cables not more than 10% of the driving voltage.
                  Monitoring Facilities
   6.11.1         For the onshore portions of marine pipelines, provide test stations for measuring pipe-to-soil
                  potentials at insulated cased crossings, paved road crossings and other locations outside the
                  SSD fence and plant fence as required by operational needs. Use Standard Drawing AB-036907
                  as a reference for the design and construction of the test station.
   6.11.2         For special cases where CP monitoring of offshore pipelines are restricted such as longer
                  lengths of HDD pipelines, design and commissioning of CP system shall include additional
                  measures which may include but not limited to attenuation calculations, simulation modeling
                  and specialized monitoring surveys etc.
   6.11.3         Where a remote monitoring system (RMS) is used, the design details for the RMS shall be
                  submitted to CSD and the CP Proponent organization for review and approval. Mandatory
                  design details include:
                      A description of the existing CP RMS used by the respective CP Proponent in the respective
                      area (if applicable). The description shall detail existing RMS hardware, software,
                      communication connectivity and protocols.
                      Confirmation of proposed hardware and software compatibility with the existing CP RMS (if
                      applicable), or written authorization by CSD and the CP Proponent organization to use a
                      non-compatible RMS.
                      A data flowchart that illustrates the data path from the CP power supply to the CP
                      Proponent’s desktop including connectivity details with software requirements and
                      communication protocols.
   6.11.4         Remote monitoring systems for offshore cathodic protection power supplies shall be designed
                  (preferably with provision of remotely controlled) and installed at all new ICCP system
                  installations.
   6.11.5         Remote Monitoring Units (RMUs) for cathodic protection power supplies shall comply with the
                  requirements of 17-SAMSS-018.
   6.11.6         Cables and field wiring used for the remote monitoring systems shall comply with SAES-P-104.
   6.11.7         Test posts remote monitoring units shall be provided for the sub-sea pipelines in the onshore to
                  offshore transition locations with provision to monitor both the onshore and offshore side
                  Junction and Bond Boxes


                                                © Saudi Arabian Oil Company, 2024                                  Page 18 of 24

Saudi Aramco: Company General Use
   Document Responsibility: Cathodic Protection Standards Committee                                                   SAES-X-300
   Issue Date: 07 July 2024                                                               Cathodic Protection of Marine Structures
   Next Revision: 07 July 2029

                  Cathodic Protection Junction Boxes and Bond Boxes shall be manufactured in accordance with
                  17-SAMSS-008.
                  Bonding
   6.13.1         Bonding shall be installed to ensure complete electrical continuity throughout a marine
                  structure.
                       In case of galvanic anode CP system, all bolted or clamped components with a surface area
                       exceeding 1 m2 shall have resistance less than 0.1 ohm otherwise such components shall
                       have an all-welded or brazed connection to an anode. The minimum size for cables shall be
                       16 mm2 (6 AWG). At least two cables per anode shall be installed.
                          Note:
                          Electrical continuity with existing structure can be achieved by a mechanical connection using e.g.
                          serrated washers to provide a reliable electrical connection at bolt heads or washers as long as the
                          resistance requirement of less than 0.1 ohm can be achieved and demonstrated.


                       For ICCP systems the minimum size for cathodic protection bond cables shall be 70 mm²
                       (2/0 AWG).
                       Install steel bond bars or bond cables to ensure electrical continuity between each well
                       casing, its associated conductor/jacket, and the platform, in accordance with Library
                       Drawing DA-950068-001.
                       Install bond cables for J-tubes, boat landings, riser guards or other submerged mechanical
                       fittings that are not welded to the primary marine structure.
                       All support structures such as clamps for J Tube, Risers and / or Caissons as well as all non-
                       welded structures shall be bonded to parent structure. This shall be documented clearly in
                       design document and drawings.
   6.13.2         Use flexible straps or bond cables at both ends of the walkway to electrically bond walkways
                  connecting two adjacent platforms or other type of marine support structures. Provide at least
                  two bonds at each end.
                  Electrical Isolation
   6.14.1         Do not use isolating devices on offshore structures.
   6.14.2         Do not use isolating devices on submerged or buried portions of pipelines.
   6.14.3         Provide aboveground electrical isolating devices to isolate pipelines at the onshore-offshore
                  transition.
   6.14.4         Install a 2-terminal bond box at each isolating device in an accessible location. The bond box
                  design and construction shall comply with Standard Drawing AA-036350.

                  Installation, Records, Commissioning, and Inspection
                  Refer to Saudi Aramco Best Practice SABP-X-003. SABP-X-003 shall be deemed a mandatory
                  document for this Standard.
                  In addition to SABP-X-003, refer to Section 7 “Control of Interference Currents” and Section 8
                  “Dielectric Shields” of NACE SP0176.
                  As built drawings and documents including installation procedures and Commissioning Reports
                  shall be submitted to Proponent for review and approval. Design Agency shall liaison with
                  installation and commissioning contractor till the successful commissioning of the CP system.
                  Commissioning Reports shall be submitted to CSD for information and feedback.
                  Refer to Saudi Aramco Engineering Procedures SAEP-332 for commissioning and SAEP-333 for
