Repository: om051p/PL_PCP

File: Reference/SAES-X/SAES-X-400.txt (part 2 of 5)
Engineering Standard                                                               02 May 2023
                                               On-plot refers to any area inside the plot limit.
                  Perimeter Fence:
                                               The fence which completely surrounds an area designated by Saudi
                                               Aramco for a distinct function.
                  Photovoltaic Module:
                                               A number of solar cells wired and sealed into an environmentally
                                               protected assembly.
                  Pipeline:
                                               The term “pipeline” is used generically to refer to any type of
                                               pipeline.
                  Plant Area:
                                               The area within the plot limits of a process or storage facility.
                  Plot Limit:
                                               The plot limit is the boundary around a plant or process facility. The
                                               plot limit may be physical such as a fence, a wall, the edge of a road
                                               or pipe rack, chains and posts or a boundary indicated on an
                                               approved plot plan.
                  Positive Cable:
                                               A cable that is electrically connected (directly or indirectly) to the
                                               positive output terminal of an impressed current cathodic protection
                                               power supply, including impressed current anode cables.


                                                © Saudi Arabian Oil Company, 2023                             Page 12 of 54

Saudi Aramco: Company General Use
   Document Responsibility: Cathodic Protection Standards Committee                                                SAES-X-400
   Issue Date: 02 May 2023
   Next Revision: 02 My 2028

                  Process Pipeline:
                                               A pipeline typically associated with a plant process and typically
                                               above ground within a plant facility.
                  Production Pipeline:
                                               A pipeline transporting oil, gas or water to or from a well.
                                               These include flowlines, test lines, water injection lines, and
                                               trunklines.
                  Pyramid Anode:
                                               An offshore anode assembly custom manufactured for Saudi Aramco
                                               that is fabricated with mixed metal oxide anode components and
                                               placed on the sea bed. The pyramid anode derives its name from the
                                               pyramid shaped concrete base.
                  Reference Electrode:
                                               An industry standardized electrode used as a common reference
                                               potential for cathodic protection measurements. A copper/copper
                                               sulfate (Cu/CuSO4) reference electrode is typically used for soil
                                               applications. A silver/silver chloride (Ag/AgCl/0.6M Cl) reference
                                               electrode is typically used for aqueous applications.
                  Responsible
                  Standardization              For CP material, this would usually be the Supervisor of the CSD
                  Agent (RSA):                 Cathodic Protection Team or the Saudi Aramco CSD cathodic
                                               protection Subject Matter Expert.
                  Soil Transition Point:
                                               The surface location where a pipeline enters or exits the soil, i.e.,
                                               above grade to below grade transition, or below grade to above
                                               grade transition.
                  Stray Current:
                                               Current flowing through the unintended circuits/paths.
                  Subject Matter
                  Expert (SME):                The SME is the assigned Consulting Services Department cathodic
                                               protection specialist.
                  Surface Anode Bed:
                                               Anode or anodes connected to a common CP power supply, installed
                                               either vertically or horizontally at a depth of less than 15 m (50 ft).
                  Surge Diverters (SD):
                                               Component to discharge high voltages from lightning strikes and/or
                                               AC fault currents for isolating electrically conductive installation
                                               sections to prevent potential damage to isolation devices.
                  Tension Spring
                  Anode:                       An offshore anode assembly custom manufactured for Saudi Aramco
                                               that is fabricated with mixed metal oxide anode components and
                                               suspended on a wire rope/tension spring assembly beneath an
                                               offshore platform.
                  Test Line:
                                               A pipeline that is used for testing an individual well or group of wells.
                  Thermite Weld:
                                               An exothermic process for use in making electrical connections
                                               between two pieces of copper or between copper and steel.



                                                © Saudi Arabian Oil Company, 2023                                Page 13 of 54

Saudi Aramco: Company General Use
   Document Responsibility: Cathodic Protection Standards Committee                                                SAES-X-400
   Issue Date: 02 May 2023
   Next Revision: 02 My 2028

                  Transformer/Rectifier
                  (T/R):                A CP power supply that transforms and converts AC to DC power,
                                        often referred to in the cathodic protection industry as a rectifier.
                  Transmission
                  Pipeline:                    A cross country pipeline transporting product between GOSPs WIPs
                                               or other process facilities.
                  Trunkline:
                                               A pipeline designed to distribute or gather product from two or more
                                               wells, typically connecting flowlines or injection lines to the
                                               associated GOSP or WIP.
                  Uncoated Casing:
                                               The term “uncoated casing” when used in this engineering standard
                                               describes a well casing that is either bare (no external coating), or
                                               may have an external coating applied to the shallow sections of
                                               casing to minimize corrosion in the landing base or surface soils.
                  Unconventional Deep
                  Anode Bed:                   Anode bed drilled to typical depth of 120 meters thru dry drilling
                                               using air or foam with a geotextile liner to 120 meters and PVC water
                                               reservoirs on the top 60 meters.
                  Utility line:
                                               A pipeline that delivers a service product (typically water, gas or air).
                  Vendor:
                                               A company that receives a purchase order to supply the finished
                                               product, material or equipment. The Vendor may also be the
                                               Manufacturer.
                  Venturi Spool:
                                               A gas metering spool recording apparatus at gas well sites.
                  Well Casing:
                                               Large-diameter pipe lowered into an open hole and cemented in
                                               place.
                  Well Head:
                                               The system of spools, valves, and assorted adapters that provide
                                               pressure control of a production well.

                  Design Review and Approval
                 The proposed construction drawings and the related cathodic protection and alternating current
                 mitigation (ACM) design package in accordance with SAEP-303 shall be submitted to the CP
                 Proponent organization, proponent’s technical support department as appropriate and to Saudi
                 Aramco’s Consulting Services Department (CSD) for review and approval.
                          Notes:
                          1) PMT should request assistance from CSD for the verification of the qualifications of the Design
                             Contractor’s engineer responsible for designing the CP systems.
                          2) It is recommended that the CP Design Agency hold a pre-design meeting with CSD, the
                             Proponent CP Group and their technical support department to outline the design approach for
                             the Project Proposal and Detailed Design.


                 The Design Agency shall not issue drawings for construction until the drawings have been
                 reviewed and approved in writing by CSD and the CP Proponent organization and their technical
                 support.


                                                © Saudi Arabian Oil Company, 2023                                Page 14 of 54

Saudi Aramco: Company General Use
   Document Responsibility: Cathodic Protection Standards Committee                                          SAES-X-400
   Issue Date: 02 May 2023
   Next Revision: 02 My 2028

                 Product hardware and software specifications and relevant design information for all remote
                 monitoring equipment proposed for cathodic protection systems for the Saudi Aramco Pipelines
                 organization shall be submitted to the Supervisor of IT/COD/SCSD (Information
                 Technology/Communication Operations Dept./Satellite & Communication Support Div.) for
                 review and approval during the Project Proposal and Detail Design phases of the Project.
                 The Project Proposal package shall provide all general design considerations that can be
                 developed without requiring measurement of field data. The field data including existing CP
                 system and ACM details were available can be provided as an input by the PMT team by
                 collecting the same from Proponent.
                  Cathodic protection requirements shall be based on the following consideration which shall be
                  clearly specified and agreed with Proponent at the project proposal stage.

                  -    the new pipeline and associated CP equipment to be an independent system
                  -    the new pipeline as a part of the existing pipeline corridor which considers spare capacity of
                       existing systems, existing pipeline protection status and upgradation of existing system
                  The 90% project proposal package shall be submitted to the CP Proponent organization and
                  their technical support department and to Saudi Aramco’s Consulting Services Department
                  (CSD) for review and approval.

                  The Project Proposal package should include:
                      a. A scope of work including a specific statement that clearly identifies any additional
                         requirement to provide CP and ACM for any existing pipeline.
                      b. Proposed locations of new CP and ACM systems on an overall CP and ACM system
                         layout drawing, including proposed anode type(s) and estimated output ratings of the
                         proposed cathodic protection power source.
                      c. Information on existing cathodic protection system location and spare capacity (from
                         nearby or adjacent pipelines) along the route of the proposed pipeline.
                      d. Information on all locations where the proposed pipeline will be mechanically connected
                         to other facilities (plants, pipelines, etc.) with clear details on whether these other
                         facilities will be electrically isolated.
                 The 90% Detailed Design package for CP shall contain at minimum:
                      a. The completed and signed “Quality Assurance Check List for CP Designs” attached to the
                         cover letter or transmittal sheet for the design package (see Appendix 1).
                      b. The scope of work.
                      c. One full size professionally drafted Index “X” CP drawing illustrating the entire pipeline
                         length; containing the following details:
                          •   The proposed location of each piece of CP equipment including but not limited to;
                              rectifiers, anodes, junction boxes, bond stations, test stations, and bonds to
                              structures.
                          •   Cathodic protection cables including all structure, bond, and rectifier cables; clearly
                              identifying the termination points, cable size, type and length for each cable.
                          •   All proposed and existing CP installations in the area that may affect the new CP
                              system or pipeline.
                          •   Existing pipelines that parallel within 50 meters, or cross the proposed pipeline.



                                                © Saudi Arabian Oil Company, 2023                          Page 15 of 54

Saudi Aramco: Company General Use
   Document Responsibility: Cathodic Protection Standards Committee                                           SAES-X-400
   Issue Date: 02 May 2023
   Next Revision: 02 My 2028

                           •   All mechanical tie-ins with details on placement of electrical isolation.
                           •   HV overhead power lines
                           •   Foreign pipeline crossings and parallelism.
                      d. All calculations and applicable field data required to verify design compliance with Saudi
                         Aramco Engineering Standards for Cathodic Protection.
                      e. All details for the Remote Monitoring System including details on the hardware,
                         software, and connectivity.
                      f.   The design package shall be submitted in the format specified in Best Practice SABP-X-
                           001 “CP Design Package Preparation.”
                 The 90% Detailed Design package for ACM shall contain at minimum:
                      a. The completed and signed “Quality Assurance Check List for AC Mitigation Designs”
                         attached to the cover letter or transmittal sheet for the design package (see Appendix 2).
                      b. The scope of work.
                      c. One full size professionally drafted Index “X” ACM drawing illustrating the entire pipeline
                         length; containing the following details:
                           •   The proposed location of each piece of ACM equipment including but not limited to;
                               DC decoupler devices, earthing anodes, junction boxes, bond stations, test stations,
                               and bonds to structures.
                           •   ACM cables including all structure, bond, and DC decoupler device cables; clearly
                               identifying the termination points, cable size, type and length for each cable.
                           •   All proposed and existing ACM installations in the area that may affect or interact
                               with the new ACM system or pipeline.
                           •   Existing pipelines and powerlines that parallel and cross the proposed pipeline.
                           •   Nearest powerline tower to the pipeline to be shown on the drawing with the
                               separation distance between the pipeline and tower shown clearly.
                           •   All mechanical tie-ins with details on placement of electrical isolation.
                           •   HV overhead power lines crossings and parallelism with details identifying the
                               voltage rating, powerline name and suitable tower numbering.
                           •   Foreign pipeline crossings and parallelism.
                      d. All calculations and applicable field data required to verify design compliance with Saudi
                         Aramco Engineering Standards Cathodic Protection.
                      e. All details for the Remote Monitoring System including details on the hardware,
                         software, and connectivity.
                      f.   All details of the DC decoupler devices, their rating and method of selection.
                      g. The design package shall be submitted following a similar format specified in Best
                         Practice SABP-X-001 “CP Design Package Preparation.”


                  General Design Requirements
                 Contractor/Designer Qualifications and Equipment Requirements



                                                © Saudi Arabian Oil Company, 2023                           Page 16 of 54

Saudi Aramco: Company General Use
   Document Responsibility: Cathodic Protection Standards Committee                                            SAES-X-400
   Issue Date: 02 May 2023
   Next Revision: 02 My 2028

                  Cathodic protection designs shall be carried out by design offices that are approved by Saudi
                  Aramco. Such design offices must have qualified engineers with a minimum of ten years
                  verifiable cathodic protection design experience and a minimum industry qualification of NACE
                  CP Level 4.

                  Field measurements required for the design shall be collected by an Engineer or Technician with
                  a minimum of five years verifiable cathodic protection field experience and industry certification
                  level of NACE CP Level 2 or higher.

                  Installation supervision of cathodic protection materials shall be done by Engineer or Technician
                  with a minimum of five years verifiable cathodic protection field experience and industry
                  certification level of NACE CP Level 2 or higher.

                 Fundamental Design Calculations

                  The detailed design and for a cathodic protection system shall be based on the following
                  consideration which shall be clearly identified in the project proposal.
                  -    the new pipeline and associated CP equipment to be an independent system
                  -    the new pipeline as a part of the existing pipeline corridor which considers spare capacity of
                       existing systems, existing pipeline protection status and upgradation of existing system
                  The Project Proposal shall identify all locations where the new pipeline will be mechanically
                  connected to existing facilities with or without electrical isolation and additional cathodic
                  protection requirements shall be assessed accordingly.

                  Fundamental design calculations shall include:
                      a. Determination of the total current required.
                      b. Optimum placement and sizing of the anode beds and CP power supplies with
                         consideration given to maintaining potentials on the pipeline within the criteria detailed
                         in Table 4.
                      c. For calculations, assume the following:
                      •   A native state potential of -600 millivolts (CSE), and
                      •   A pipeline coating conductivity for as listed below should be used for design calculations
                          for new coated pipelines unless the actual coating conductivity measurements values
                          and/or site conditions negate the use of these values.
                      d.The design shall include a current and potential attenuation model that considers:
                  Permanent ICCP systems operating at 75% of rated current output.

                  Minimum and maximum instant off Potential values of 850 and 1,150 (-mV) Permanent galvanic
                  anodes installed on the pipeline at locations such as road crossings or thrust anchors. For these
                  calculations, magnesium anodes shall be considered to have an open circuit potential of -1.7
                  volts. Unless field data verifies otherwise, the soil resistivity for the calculation of the resistance
                  to ground of the permanent magnesium anode(s) shall be assumed to be:

                      •   10,000 ohm-cm in normally dry areas
                      •   3,000 ohm-cm in areas where the backfill sand is likely to contain small amounts of
                          moisture, and
                      •   300 ohm-cm in normally wet areas including subkah.
                      •   Bonds to existing pipelines using the measured potential on the existing pipeline and an
                          assumed resistance to ground of 0.015 ohms for the existing pipeline unless otherwise
                          measured.


                                                © Saudi Arabian Oil Company, 2023                            Page 17 of 54

Saudi Aramco: Company General Use
   Document Responsibility: Cathodic Protection Standards Committee                                           SAES-X-400
   Issue Date: 02 May 2023
   Next Revision: 02 My 2028

                  In the case of new pipelines laid as a stand-alone pipeline, pipeline attenuation calculation shall
                  be carried out considering following method (For calculation details and formulas, refer to
                  Annex E, ISO 15589-1:2015).
                  -    Consider pipeline diameter, wall thickness and length
                  -    Consider maximum and minimum polarized potential values from criteria section
                  -    Consider soil resistivity, coating type
                  -    Consider specific coating conductivity from Table 1
                  -    Consider pipeline native potentials
                  -    Calculate pipeline linear resistance, current, attenuation constant, characteristic resistance,
                       change in potential at drain point, change in potential at the farthest point
                  -    Distance between CP stations

                  For existing pipeline corridor CP system span data in the form of a table specifying the
                  maximum allowable distances between CP systems based on the existing CP system operational
                  data shall be provided as an input. See Table 2 for typical span.

                  In cases where either simple attenuation as described above or span cannot be provided, then
                  complete attenuation calculations should be provided considering pipeline coating quality, soil
                  resistivity, existing pipeline potentials, condition of existing and new pipelines.

                 Field Data
   6.3.1          Project Proposal
                  The project proposal does not require measurement of field data. The field data including
                  existing CP system details, where available can be provided as an input by the PMT team by
                  collecting the same from Proponent.
   6.3.2          Detailed Design
                  The following field data are required to complete a detailed design package for a cathodic
                  protection system for a new pipeline, and shall be included with all detailed design packages
                  submitted for review (spread sheet for field data shall be submitted in addition to the standard
                  documentation).
                      a. Pipe-to-Soil Potentials
                          Pipe-to-soil potentials shall be measured along the proposed pipeline route on all buried
                          pipelines that parallel within 50 meters of the proposed pipeline or cross the proposed
                          pipeline route.
                      b. Existing CP Power Supplies
                          The location and equipment designation for any existing CP power supply within 250
                          meters of the proposed route for the new pipeline shall be recorded. If practical, the
                          rating and operating output of these rectifiers shall also be recorded. If the rectifier
                          ratings and operating outputs cannot be ascertained in the field, a list of these rectifiers
                          shall be submitted by the PMT to the appropriate Proponent organization for
                          determination of the ratings and updated operating outputs.
                      c. Soil Resistivity
                          Soil resistivity (conductivity) measurements shall be taken at the locations listed below.




                                                © Saudi Arabian Oil Company, 2023                           Page 18 of 54

Saudi Aramco: Company General Use
   Document Responsibility: Cathodic Protection Standards Committee                                               SAES-X-400
   Issue Date: 02 May 2023
   Next Revision: 02 My 2028

                      •   Along the pipeline route at 1 km intervals to cover the proposed pipeline depth. Such
                          data must include soil conditions such as dry, Subkha, road crossings, pipe crossings,
                          valves, fences, HV crossings, and parallelism.
                      •   Proposed locations for impressed current anodes.
                      •   Proposed locations for galvanic anodes.
                          Note:
                          Soil resistivity data along the pipeline corridor may be available either from previous projects or
                          from Proponent. In such cases when the data is already available, then a separate survey along the
                          pipeline corridor is not required.
   6.3.3          Soil Resistivity Measurement
                  Surface Anode Beds
                      a. Conduct soil resistivity or soil conductivity measurements at 10-meter intervals over the
                         full length of the proposed surface anode bed location.
                      b. The four pin Wenner method may be used in areas with nominal soil resistivities below
                         5,000 ohm-cm. Other non-contact electromagnetic soil resistivity/conductivity
                         instrument shall be used in areas where the nominal soil resistivity exceeds 5,000 ohm-
                         cm.
                      c. Measurements shall be taken for the planned installation depth of the anode bed.
                      d. Mark the selected location of the surface anode bed with wooden or metal stakes at
                         each end of the proposed anode bed location. Show the location on a detailed site
                         sketch, and include this information on the CP design drawings.
                  Deep Anode Beds
                      a. Conduct soil resistivity or soil conductivity measurements for deep anode bed locations.
                      b. Mark the selected location of the deep anode bed with a wooden or metal stake. Show
                         the location on a detailed site sketch, and include this information on the CP design
                         drawings.
                  Distributed Anode Beds
                      a. Conduct soil resistivity or soil conductivity measurements over a representative sample
                         of the distributed anode installation locations.
                      b. Ensure that the measurements are representative for the planned installation depths of
                         the anodes based on the finished grade levels at the site.
                      c. Show the location that each measurement was taken on a detailed CP layout drawing.
                  Galvanic Anode Locations
                  Measure the soil resistivity at the approximate location and depth for the anodes. This
                  resistivity data shall be used in the detailed design to determine approximate anode discharge
                  levels and the effect of the galvanic anode on the attenuation of impressed current on the new
                  pipeline.




                                                © Saudi Arabian Oil Company, 2023                               Page 19 of 54

Saudi Aramco: Company General Use
   Document Responsibility: Cathodic Protection Standards Committee                                                   SAES-X-400
   Issue Date: 02 May 2023
   Next Revision: 02 My 2028

                 Production Pipelines - Special Considerations
   6.4.1          The cathodic protection of buried “production” pipelines (i.e., flow-lines, test-lines, water
                  injection lines and trunk-lines, or other pipelines connected directly to a well casing) shall be
                  provided by the CP systems for the well casing(s) in accordance with SAES-X-700 associated
                  with the respective production pipeline for pipeline lengths that are 15 km and lower.
   6.4.2          For production pipelines that extend more than 15 kilometers from the nearest well casings, CP
                  system shall be addressed separately as a cross country pipeline in accordance with this
                  standard.
   6.4.3          Production pipelines shall be provided with test stations, bond stations and bonding in
                  accordance with this standard.
                 Impressed Current Cathodic Protection

                  Cathodically protect buried pipelines covered by the scope of this standard with impressed
                  current cathodic protection (ICCP) within 30 days of burial of any section of the pipeline. If this
                  schedule cannot be met, provide temporary cathodic protection in compliance with this
                  Standard.
                          Exceptions:
                          Galvanic anodes with a calculated life greater than 15 years may be used instead of ICCP for buried
                          sections of pipelines that are:
                          reliably electrically isolated from all other underground metallic structures and require less than 2
                          amperes of current, or are
                          normally above-ground but have short buried sections such as camel crossings or road crossings.
                 Galvanic Cathodic Protection

                  Unless otherwise noted in this Standard, galvanic anodes are supplemental to the ICCP system
                  and shall be installed according to Standard Drawings AA-036352 and AA-036069 for the
                  structures detailed in Table 3.




                                                © Saudi Arabian Oil Company, 2023                                   Page 20 of 54

Saudi Aramco: Company General Use
   Document Responsibility: Cathodic Protection Standards Committee                                               SAES-X-400
   Issue Date: 02 May 2023
   Next Revision: 02 My 2028

                 Temporary Cathodic Protection
   6.7.1          Temporary CP shall be installed to provide short term cathodic protection only when:
                      a. The permanent ICCP will not be energized within 30 days of burial of any portion of the
                         pipeline, and
                      b. The magnesium anodes and cross bonds installed during pipeline construction for
                         permanent cathodic protection requirements will not provide enough CP (to achieve
                         temporary criteria) for the new pipeline or pipeline segment.
                          Note:
                          The current density requirements and protection levels required for temporary CP can be found in
                          Table 4 of this standard.
   6.7.2          The design life of temporary cathodic protection shall be 2 years minimum. However, if for
                  some reason at the end of 2-year period the permanent CP system cannot be installed and/or
                  commissioned, life of temporary CP system may be extended after obtaining a specific return
                  approval for such life extension from Proponent. Design calculations for additional temporary
                  anodes along with pipeline protection status for 2-year period shall be submitted to Saudi
                  Aramco for review and approval.
   6.7.3          The design for temporary cathodic protection shall consider the effect of the CP current that will
                  be provided through the bonds that are going to be installed to parallel and crossing pipelines,
                  and galvanic anodes installed at road crossing and thrust anchors.
                  Whilst bonding of all the pipelines in the corridor is a requirement (see Section 6.10), provision
                  for bonding in the form of pipe to cable connection and cable termination at the bond box shall
                  be considered in the design and installation. However, decision to actually carryout bonding or
                  when to bond is to be made by Proponent taking into consideration the protection status of
                  existing pipeline, impact of bonding to the new and the old pipelines, etc.
   6.7.4          Where supplemental galvanic anodes are determined to be necessary for temporary cathodic
                  protection, wherever practical, they shall be installed at permanent galvanic anode locations.
                  The permanent junction box or test station facilities shall be used to terminate the supplemental
                  galvanic anodes.
   6.7.5          Pipe-to soil potential survey data verifying that the temporary system is providing adequate
                  protection shall be provided by PMT and submitted to the CP proponent monthly for the first 6
                  months, and every 6 months thereafter till the commissioning of the impressed current system.
   6.7.6          At locations where the permanent galvanic anode equipment will not work for effective
                  temporary cathodic protection:
                      •   Select low resistivity locations to maximize the current output and minimize the number
                          of anodes required.
                      •   Install galvanic anodes on an “as required” basis, i.e., use the calculated numbers of
                          anodes as a guide, and install anodes as required based on meeting the temporary CP
                          protection criteria (Table 4).
   6.7.7          Terminate galvanic anodes for temporary cathodic protection in a 3-pin test station using the
                  installation details given in Standard Drawing AA-036352. The number of anodes required per
                  location shall be based on the actual requirement and not as shown on the standard drawing.
                  If the location for the 3-pin test station location coincides with a KM marker/CP test station
                  location, a 1-pin test station is not required.
                 Using Existing Cathodic Protection Capacity for New Pipelines
   6.8.1          The design of a new cathodic protection system for a pipeline shall take into consideration all
                  aspects of existing cathodic protection that may affect the new pipeline.
   6.8.2          Prior to beginning the detailed design for an impressed current CP system for a new pipeline or
                  section of a new pipeline, the Design Agency shall determine the protection levels (pipe to soil

                                                © Saudi Arabian Oil Company, 2023                               Page 21 of 54

Saudi Aramco: Company General Use
   Document Responsibility: Cathodic Protection Standards Committee                                                    SAES-X-400
   Issue Date: 02 May 2023
   Next Revision: 02 My 2028

                  potentials) of close by pipelines (within 50 meters) that may be influenced by the same cathodic
                  protection system(s).
   6.8.3          The output levels and capacities of the existing CP systems shall be determined by the Design
                  Agency in cooperation with the CP Proponent.
   6.8.4          The Design Agency should consider the use of surplus capacity from the existing CP systems for
                  the protection of new pipelines or pipeline segments. Designs for permanent ICCP systems that
                  propose the use of surplus capacity from existing systems require written concurrence from the
                  CP Proponent Organization. Proper agreement to this effect must be made at the proposal
                  stage (also refer to sections 5.4 & 6.2).
                          Note:
                          Proponent or CSD signatures on review packages do not satisfy or substitute for the requirement for
                          written concurrence from the CP Proponent Organization for the use of surplus CP capacity from
                          the CP Proponent Organizations’ existing CP facilities.
   6.8.5          Where new pipelines share a common corridor with existing pipelines and will be bonded to the
                  new pipelines, upgrading of the existing CP systems may be more cost effective than adding
                  new CP systems in the parallel pipeline corridor. The Design Agency shall specifically address
                  this point in the project proposal design package and include a statement confirming that this
                  has been discussed with the CP Proponent, noting the final agreement on this subject.
   6.8.6          Where new pipelines are being added to an existing CP system that is more than 5 years
                  old, the contribution of the existing anode bed to the overall anode bed life and current
                  capacity for the upgraded CP system shall be calculated on a prorated basis using actual
