Repository: om051p/PL_PCP

File: Reference/SAES-X/SAES-X-600.txt (part 2 of 4)
Engineering Standard                                                                14 May 2023
                     bond, and rectifier cables. These details shall be shown on the One-Line Diagram for
                     Impressed Current Cathodic Protection (ICCP) system.
                 • Clearly identify the specific and individual cable routing and termination points within the
                     respective test stations, junction boxes, bond boxes, and rectifiers.
                 • Detail all cathodic protection equipment using the cathodic protection symbols as shown
                     on Standard Drawing AD-036785 “Symbols for Cathodic Protection.”
                 • Detail all existing CP installations in the plant that could have an effect on the new CP
                     system, and also provide information on spare current capacity of existing CP systems that
                     will be utilized by the project.


                                              © Saudi Arabian Oil Company, 2023                                      Page 11 of 36

Saudi Aramco: Company General Use
   Document Responsibility: CHOOSE COMMITTEE Standards Committee                                                      SAES-X-600
   Issue Date: 14 May 2023                                              Cathodic Protection of External Surfaces of Plant Facilities
   Next Revision: 14 May 2028

                 •   For plant piping CP, A0’ sized plot plan drawing showing anode layout, anode gradient
                     circles (anode voltage cones) and UG piping shall be provided with the design for review.
                 •   Plot plan with hazardous area overlay drawing showing clearly all structures that are CP
                     protected and all CP equipments and their locations shall be provided.
                     All calculations and applicable field data are required to verify design compliance with the
                     Saudi Aramco Cathodic Protection Engineering Standards. CSD's approval of the design
                     calculations, using average soil resistivity values, does not relieve the designer from his
                     responsibility of meeting the required potential criteria stated by this standard.
                         Notes:
                              1.   Cathodic protection design considerations begin at the Design Basis Scoping paper
                                   (DBSP) stage and shall be reasonably developed by the Project Proposal stage. The
                                   Project Proposal Design Package shall include all design considerations that can be
                                   developed without acquiring actual field measurement data, including spare system
                                   capacity within the plant, proposed anode type(s) and sizing of the cathodic protection
                                   power source(s).
                              2.   The Detailed Design Package submitted to CSD for review, shall present a complete and
                                   comprehensive cathodic protection system design including all required field
                                   measurement data, calculations, a detailed description of the proposed cathodic
                                   protection equipment, and a set of detailed drawings that illustrate the proposed
                                   placement of all cathodic protection equipment and the associated protected structures.
                              3.   It is recommended that the CP design office hold a preliminary meeting jointly with CSD
                                   and the Proponent CP Group to outline their design approach for the Project Proposal or
                                   Detailed Design CP package, before starting work on the design package. This will help
                                   to eliminate a large number of the design review comments resulting from inadequate
                                   field information or lack of in-depth existing CP system information, and speed up the
                                   review and approval processes.
                     The CP system shall be:
                 •   Galvanic, or
                 •   AC powered impressed current considering
                 o   Air cooled, or
                 o   Oil cooled T/R
                 o   Single phase, or
                 o   Three phase T/R.
                 New CP systems installed in a Plant area shall be provided with Remote Monitoring Units
                 (RMU), with signal transmitters to the existing DCS or SCADA system. Remote monitoring
                 equipment shall be provided for ICCP power supplies.
                 The remote monitoring equipment shall be constructed to interface with the existing remote
                 monitoring system being used by the respective CP Proponent Department. Interfacing of the
                 new & existing RMU is mandatory to ensure that the RMU data is reliably collected and utilized.
                 To address this requirement, details of the communication system that will be used for the
                 remote monitoring system and software that will be supplied for the CP Proponent shall be
                 detailed. If the data is not transmitted to the Saudi Aramco data base, then the software shall be
                 provided through the Project.
                 PMT shall determine the specifications for the existing remote monitoring system and shall be
                 fully responsible for providing this information to the CP Design Contractor and ICCP power
                 supply vendor.
                 In addition to the RMU at power supplies, at least remote monitoring unit shall be provided for
                 the plant piping network in standalone area or when the total piping length is 500 m. This will
                 result in multiple RMUs. For example, if the total piping length is 2000 m, then four RMUs will



                                              © Saudi Arabian Oil Company, 2023                                      Page 12 of 36

Saudi Aramco: Company General Use
   Document Responsibility: CHOOSE COMMITTEE Standards Committee                                                         SAES-X-600
   Issue Date: 14 May 2023                                                 Cathodic Protection of External Surfaces of Plant Facilities
   Next Revision: 14 May 2028

                 be required. Irrespective of the total piping length; each of the different plant areas (such as
                 utility area and other plant areas,) must be provided with at least one RMU.
                 Remote Monitoring Systems shall comply with 17-SAMSS-018 and shall be constructed to
                 interface with the existing Saudi Aramco Remote Monitoring Systems.
                 Technical Design Requirements
   5.2.1         Design Philosophy
                 Unless otherwise specified in this standard, cathodic protection systems shall be designed using
                 the “earth potential rise” method with distributed, continuous linear anode or with MMO grid
                 type impressed current anodes.
                           Exception:
                           An alternative design philosophy using a combination of remote and distributed anode beds may
                           be more cost effective in some situations. Proposals must be submitted with a complete and
                           thorough economic comparison and shall be considered unacceptable unless pre-approved in
                           writing by the proponent.
                           Note:
                           In the case of plant piping, the earth potential rise calculation is applicable as per Appendix I. For
                           the other type of system such as linear anode and grid type under tank bottoms anode separation is
                           the limiting factor as calculated within the permitted maximum as per applicable company
                           drawings.
   5.2.2         Protection Criteria
                 The potential criteria for the specific structures shall be achieved in the design by determining
                 the number, placement, current loading, and length of the anodes required to achieve the
                 necessary voltage gradient. The calculation method for this procedure shall use the “earth
                 potential rise” equations detailed in Appendix I. To achieve the potential criteria for the specific
                 structure, use the detailed values in the sections of this standard listed in Table 1.
                 Unless actual field data indicates otherwise “earth potential rise” calculations shall presume an
                 initial structure potential of:
                       -0.250 volt (Cu-CuSO4) for structures electrically continuous with bare stainless steel or
                       copper piping, bare ground cables (copper or tinned), or copper or stainless steel ground
                       rods.
                       -0.500 volt (Cu-CuSO4) for structures that are not shorted to buried and bare copper or
                       stainless steel structures, but may be electrically continuous with insulated ground cables,
                       galvanized ground rods, or other galvanized or coated structures.
   5.2.3         Design Current Density
                 Cathodic protection designs shall provide the minimum current densities detailed in Table 2.
   5.2.4         Design Life
                 The minimum design life for galvanic anode systems shall be 15 years.
                 The minimum design life for impressed current systems shall be 25 years.
                 The design life for a galvanic system shall be calculated using parameters from Table 3 and the
                 equation detailed below:
                             𝑇𝑜𝑡𝑎𝑙 𝑊𝑒𝑖𝑔ℎ𝑡 𝑜𝑓 𝐴𝑙𝑙 𝐴𝑛𝑜𝑑𝑒𝑠(𝑘𝑔𝑠) × 𝑈𝑡𝑖𝑙𝑖𝑧𝑎𝑡𝑖𝑜𝑛 𝐹𝑎𝑐𝑡𝑜𝑟
                 [                                                                        ] ≥ 𝐷𝑒𝑠𝑖𝑔𝑛 𝐿𝑖𝑓𝑒 𝑌𝑒𝑎𝑟𝑠
                     {𝐶𝑜𝑛𝑠𝑢𝑚𝑝𝑡𝑖𝑜𝑛 𝑅𝑎𝑡𝑒 × 𝐶𝑎𝑙𝑐𝑢𝑙𝑎𝑡𝑒𝑑 𝐴𝑛𝑜𝑑𝑒 𝑜𝑢𝑡𝑝𝑢𝑡 𝑐𝑢𝑟𝑟𝑒𝑛𝑡 𝑓𝑜𝑟 𝑎𝑙𝑙 𝑎𝑛𝑜𝑑𝑒𝑠 ∗}

                           *For the life calculation of a galvanic anode bed system, use the lowest measured
                           resistivity value for the planned installation depth of the anodes based on the finished
                           grade levels at the site.


                                                 © Saudi Arabian Oil Company, 2023                                      Page 13 of 36

Saudi Aramco: Company General Use
   Document Responsibility: CHOOSE COMMITTEE Standards Committee                                                           SAES-X-600
   Issue Date: 14 May 2023                                                   Cathodic Protection of External Surfaces of Plant Facilities
   Next Revision: 14 May 2028

                         Notes:
                                 1.   Design life stated above for galvanic anodes is not applicable for temporary CP systems if
                                      considered for the project.
                                 2.   The purpose of the above formula is to ensure that each anode must serve the required
                                      life taking into account its calculated current output, whilst the anodes will last longer if
                                      they operate less than the calculated current output. This has nothing to do with the
                                      cathodic protection current requirement.
                 The design life for an impressed current distributed anode system shall be calculated using
                 parameters detailed in Table 4 and the following equation:
                                          𝐴𝑛𝑜𝑑𝑒 𝑊𝑒𝑖𝑔ℎ𝑡(𝑘𝑔𝑠)
                           [                                                 ] ≥ 𝐷𝑒𝑠𝑖𝑔𝑛 𝐿𝑖𝑓𝑒 𝑌𝑒𝑎𝑟𝑠
                            (𝐴𝑛𝑜𝑑𝑒 𝐶𝑜𝑛𝑠𝑢𝑚𝑝𝑡𝑖𝑜𝑛 𝑅𝑎𝑡𝑒 × 𝐴𝑛𝑜𝑑𝑒 𝐶𝑢𝑟𝑟𝑒𝑛𝑡 𝐶𝑎𝑝𝑎𝑐𝑖𝑡𝑦)

                 The design life for an impressed current remote anode system shall be calculated using
                 parameters detailed in Table 4 and the following equation:
                                         𝑇𝑜𝑡𝑎𝑙 𝐴𝑛𝑜𝑑𝑒 𝑊𝑒𝑖𝑔ℎ𝑡 (𝑘𝑔𝑠)
                        [                                                           ] ≥ 𝐷𝑒𝑠𝑖𝑔𝑛 𝐿𝑖𝑓𝑒 𝑌𝑒𝑎𝑟𝑠
                         (𝐴𝑛𝑜𝑑𝑒 𝐶𝑜𝑛𝑠𝑢𝑚𝑝𝑡𝑖𝑜𝑛 𝑅𝑎𝑡𝑒 × 𝑅𝑒𝑐𝑡𝑖𝑓𝑖𝑒𝑟 𝑅𝑎𝑡𝑒𝑑 𝐶𝑢𝑟𝑟𝑒𝑛𝑡 𝐶𝑎𝑝𝑎𝑐𝑖𝑡𝑦)


                 Use of other types of impressed current anode materials such as polymer anodes, for use in
                 special applications may be permitted after thoroughly evaluating the anode performance. The
                 impressed current anodes most commonly used by Saudi Aramco are as listed in Table 5.
   5.2.5         Circuit Resistance
                 For a T/R, the CP system rated circuit resistance shall be defined as the T/R rated voltage,
                 divided by the T/R rated current. Rated voltages and currents are as detailed on the
                 manufacturer's data sheet/plate.
                 The CP system operating circuit resistance for an ICCP system shall be defined as the total
                 effective resistance as seen by the output terminals of the respective ICCP power supply, and for
                 calculation purposes shall include:
                      Anode bed resistance to ground.
                      Positive cable resistance from CP power source to anodes.
                      Negative cable resistance from CP power source to structure.
                      Resistance of the structure to remote earth.
                      Unless otherwise stated, use a value of 0.01 ohm.
                      Effective resistance caused by +0.8 volts anode bed back emf (for HSCI in coke breeze) plus
                      the structure back emf of -1.2 volts = 2.0 volts total between the anode with coke breeze
                      backfill, and a coated buried piping.
                      Remf=(0.8 v + back emf) / Irated
                      Irated=CP power supply “rated” current.
                         Exception:
                         A back emf of +1.0 volts (Cu/CuSO4) shall be used for mixed metal oxide anodes in water tanks,
                         subkha, or comparable high salinity wet applications without coke breeze. This does not include the
                         back emf associated with the polarized potential of the structure.
                         Note:
                         When using Remf to calculate the maximum allowable anode bed resistance to provide 70% of
                         Rrated, the value of Remf must be multiplied by 0.7.
                         Example: Ranodebed maximum = (0.7 x (Rrated - Remf)) - Rcables - Rstructure.




                                                  © Saudi Arabian Oil Company, 2023                                       Page 14 of 36

Saudi Aramco: Company General Use
   Document Responsibility: CHOOSE COMMITTEE Standards Committee                                                    SAES-X-600
   Issue Date: 14 May 2023                                            Cathodic Protection of External Surfaces of Plant Facilities
   Next Revision: 14 May 2028

                 ICCP system designs shall take into consideration the calculated operating resistance and shall
                 size the positive and negative cables and voltage rating of the T/R such that the “calculated”
                 operating output of the T/R complies with all of the following:
                      The target commissioning current shall be achieved at a voltage between 30% and 70% of
                      the T/R rated voltage output.
                      The normal operating output current shall be achieved with the voltage adjustment set at
                      more than 10% of the available (rated) T/R voltage output.
                         Note:
                         The above section is a mandatory design requirement but is not a mandatory requirement for
                         commissioning acceptance.
                 The CP system “operating” circuit resistance measured during commissioning of a new CP
                 system shall not be greater than 90% of the CP power supply “rated” circuit resistance unless all
                 of the following are met:
                      Structure is cathodically protected and meeting protection criteria requirements as per this
                      standard.
                      If the CP system power supply is a tap adjustable T/R, it shall have at least two fine tap
                      setting increments remaining.
                      If the CP system power supply is automatic and/or phase controlled type, it shall have at
                      15% of rated voltage still remaining for further adjustments when required.
                      Each anode current, for the required minimum number of anodes is at or below the
                      maximum commissioning current rating (Table 5 of SAES-X-600).
                      For anode types not mentioned in Table 5 or other types of anode (GRID), the anode
                      operating current shall never exceed the permitted maximum as per design and/or the
                      manufacturer anode data sheet.
   5.2.6         Soil Resistivity Surveys
                 Ensure that the readings are taken for the planned installation depths of the anodes based on
                 the finished grade levels at the plant.
                 Distributed Anode Beds
                     Conduct soil resistivity or soil conductivity measurements over a representative sample of
                     the distributed anode installation locations.
                     Ensure that the measurements are representative for the planned installation depths of the
                     anodes based on the finished grade levels at the site.
                     Show the location that each measurement was taken on a detailed CP layout drawing.
                     For plant plots that exceed 50 m by 50 m, soil resistivity survey at multiple locations shall be
                     carried out and the worst case values (lowest resistivity values) used in the anode voltage
                     gradient calculations.
                 Surface Anode Beds
                     Conduct soil resistivity or soil conductivity measurements at 10 meter intervals over the full
                     length of the proposed surface anode bed location.
                     The four pin Wenner method may be used in areas with nominal soil resistivities below
                     10,000 ohm-cm. A non-contact electromagnetic soil resistivity/conductivity instrument shall
                     be used where equipment capability favors depending upon the depth and resistivity of the
                     area.
                     Measurements shall be taken for the planned installation depth of the anode bed.
                     Mark the selected location of the surface anode bed with wooden or metal stakes at each
                     end of the proposed anode bed location. Show the location on a detailed site sketch, and
                     include this information on the CP design drawings.
                 Remote Deep Anode Bed:



                                             © Saudi Arabian Oil Company, 2023                                     Page 15 of 36

Saudi Aramco: Company General Use
   Document Responsibility: CHOOSE COMMITTEE Standards Committee                                                       SAES-X-600
   Issue Date: 14 May 2023                                               Cathodic Protection of External Surfaces of Plant Facilities
   Next Revision: 14 May 2028

                 In consultation with the Groundwater Protection Unit of the Saudi Aramco Environmental
                 Protection Department, determine the final bore hole depth and anode placement based on the
                 drill stem resistance and test anode resistance measurements collected while drilling the anode
                 hole.
                     Conduct soil resistivity or soil conductivity measurements for deep anode bed locations.
                     Anodes to be installed deeper than 15 meters shall be classified as “deep” anode beds, and
                     hence will require the drilling depth to be pre-approved in writing by the Groundwater
                     Protection Unit of the Saudi Aramco Environmental Protection Department.
                     Record drill stem and test anode resistance measurements and submit for review and
                     analysis to Saudi Aramco (or designate).
                     The drill stem and test anode measurements shall be taken in accordance with the
                     requirements detailed in Standard Drawing AA-036385. Final acceptable borehole depth
                     anode distribution based on the dill stem and test anode analysis.
                     Mark the selected location of the deep anode bed with a wooden or metal stake. Show the
                     location on a detailed site sketch, and include this information on the CP design drawings.
   5.2.7         DC Power Supply
                 For hazardous areas (maximum Class I, Zone 2), the design agency shall select a cathodic
                 protection DC power supply (and other CP system equipment) that complies with the
                 requirements of NEC Articles 500 to 504 for hazardous (Class I, Zone 2) areas. CP equipment
                 shall not be placed in Class 1 Zone 1 areas.
                 Install the rectifiers in non-hazardous areas where possible and use oil-immersed rectifier units
                 inside hydrocarbon plant areas, in all locations that are within 30 meters of hydrocarbon plant
                 perimeter fencing (outside), and within 1 km of a coastline.
                 Designs shall be based on T/Rs manufactured in compliance with 17-SAMSS-004 or 17-SAMSS-
                 005.
                         Exception:
                         The DC power supply for a grid or continuous impressed current anode CP system can be air cooled
                         (NEMA 4X) and need not comply with the requirements of 17-SAMSS-004 and 17-SAMSS-005 but
                         shall be supplied by a Saudi Aramco approved manufacturer.
                 Install the CP power supplies in accordance with Saudi Aramco Standard Drawing AB-036378
                 sheets 1 and 2.
                 Use air cooled T/Rs (type AA) for indoor or non-classified, non-marine environment
                 applications. T/Rs with NEMA Class 3R enclosures shall NOT be used inside hydrocarbon plant
                 areas or in marine environments unless installed indoors.
                 DC power supplies shall have a maximum rated output voltage of no greater than 100 volts.
                 The sizing of the T/R shall be optimized based on the circuit resistance in accordance with
                 Section 5.2.5 of this standard.
                 Transformer/Rectifiers and junction boxes (as per 17-SAMSS-008) shall be permanently and
                 systematically labeled in line with the plant electrical devices and equipment labeling system.
                 Use T/R for transformer/rectifier and J/B for junction box. Transformer/rectifier example is
                 ANDR-GOSP-1-T/R-07. Junction box example is ANDR-GOSP-1-T/R-07-J/B-12.
                 CP Power Supply Rating
                 CP systems shall be designed with CP power supplies sized with a minimum rated output
                 current equaling the sum of the current requirement plus a design surplus of 30%.
                         Note:
                         When selecting the current rating for power supply units, if the use of 30% surplus results in a
                         rating of say 104 or 105 amps whereas the next standard power supply rating available is 150



                                               © Saudi Arabian Oil Company, 2023                                      Page 16 of 36

Saudi Aramco: Company General Use
   Document Responsibility: CHOOSE COMMITTEE Standards Committee                                                       SAES-X-600
   Issue Date: 14 May 2023                                               Cathodic Protection of External Surfaces of Plant Facilities
   Next Revision: 14 May 2028

                          amps. It is economical to use 100 amps which will still give surplus of more than 20%. Therefore,
                          use of surplus capacity must be carefully selected ensuring a minimum surplus of 20%.
                 Standard/Recommended CP Rectifier Rating
                 For the purpose of cathodic protection, rectifier ratings must be selected from the standard list
                 in Table 6.
   5.2.8         Anodes
                 Unless specified otherwise in this document, impressed current anode materials for soil
                 applications shall be high silicon cast iron or mixed metal oxide complying with 17-SAMSS-007
                 and shall use design parameters as detailed in Table 4.
                 Galvanic anode materials for soil applications shall be manufactured in accordance with 17-
                 SAMSS-006. Designs using galvanic anodes shall comply with the design parameters detailed in
                 Table 3.
                 In asphalt, paved areas, or tightly compacted marl areas, conventional impressed current
                 anodes shall be vented according to Standard Drawing AA-036346. Vent openings shall be
                 above-grade if product spill could contaminate the anode backfill.
                 Use zinc anodes in lieu of magnesium anodes where the soil resistivity is below 500 ohm-cm.
   5.2.9         Cables
                 Cathodic protection cables shall be manufactured in accordance with 17-SAMSS-017.
                 The minimum size for the primary positive and negative DC cables from the rectifier shall be 25
                 mm² (#4 AWG).
                 All cathodic protection cables including the primary positive and negative cables shall be sized
                 to comply with the most recent edition of the National Fire Protection Association NFPA 70,
                 National Electric Code (NEC).
                 Unless otherwise specified by the cable manufacturer, the allowable ampacity of High Molecular
                 Weight Polyethylene (HMWPE) cables manufactured in accordance with 17-SAMSS-017 shall be
                 rated for ampacity under the column for insulation rated for 90°C in the NFPA 70, NEC
                 Handbook. Correction shall be made to an operating conductor temperature of 40°C.
   5.2.10        Structure Electrical Continuity
                 Install dedicated bonds to all structures influenced by the impressed current anode systems to
                 ensure electrical continuity back to the cathodic protection rectifier including metallic valve
                 flange connections with or without rubber gaskets (mechanical joints are not reliable joints for
                 electrical continuity). Make all cable connections to structures according to Standard Drawing
                 AB-036381.
                 Cables installed for, or associated with electrical grounding or electrical ground continuity
                 purposes shall not be used to achieve the required electrical continuity for cathodic protection.
                 Identify and locate all bonding connections on the cathodic protection drawings.
   5.2.11        Resistors for Current Distribution Control
                 Electrical resistors shall not be used for current distribution control.
   5.2.12        Bonding
                 All buried metal structures influenced by cathodic protection systems shall be electrically
                 continuous. Install continuity bonds between all buried structures requiring cathodic protection
                 that are not welded together including metallic valve flange connections with or without rubber
                 gaskets (mechanical joints are not reliable joints for electrical continuity).
                 A separate reliable connection of the anode to the valve either by a bond cable across the
                 flange or by a separate cable from each metallic part of the valve to the test point shall be


                                               © Saudi Arabian Oil Company, 2023                                      Page 17 of 36

Saudi Aramco: Company General Use
   Document Responsibility: CHOOSE COMMITTEE Standards Committee                                                        SAES-X-600
   Issue Date: 14 May 2023                                                Cathodic Protection of External Surfaces of Plant Facilities
   Next Revision: 14 May 2028

                 provided to ensure proper electrical continuity. Make all bond cable terminations between
                 structures in an above-grade enclosure constructed according to one of the following Standard
                 Drawings AA-036276, AA-036277, AA-036349, AA-036350, and AA-036637. Make bond
                 connections for manholes according to Standard Drawing AA-036637.
                 The bond conductor shall be sized to achieve a voltage drop across the conductor of less than
                 0.05 volt and shall be minimum 16 mm² (#6 AWG).
                 Make all cable connections to structures according to Standard Drawing AB-036381.
                 Install a test lead on all buried bonded structures in addition to the bond cable. Terminate the
                 test lead in the bond box on its own individual terminal.
                 If an above ground bond box will interfere with the operation of the plant, a flush mounted
                 bond box installed according to Standard Drawing AA-036637 may be used provided the
                 cathodic protection proponent organization concurs in writing.
   5.2.13        Electrical Isolation
                 Isolating flanges, isolating joints or spools, or other electrical isolating devices are not allowed
                 except to limit protective current flow between plant facilities and off-plot pipelines, and for
                 short pipeline sections less than 500 meters long protected by a galvanic anode system.
                         Exceptions:
                         Fire water systems at office buildings may be electrically isolated.
                         Isolation flanges may also be used to electrically isolate protected and non-protected piping
                         sections to prevent loss of CP current.
                         Note:
                         Purpose of section 5.2.13.1 is to ensure that all CP protected structures within the plant are treated
                         as a common cathode to prevent stray current interference.
                 For hazardous locations where if use of isolation devices are prevented for safety reasons, then
                 supplemental cathodic protection shall be provided at these locations to ensure proper
                 protection.
                 Where the installation of electrical isolation is required for the purposes of CP, then all possible
                 piping pathways including the main pipe, branches, instrumentation lines shall all be considered
                 for the purpose of electrical isolation.
                 For details of pipeline isolation, isolation devices and tests see NACE SP0286 & ISO-15589-1.
                 Type of isolation joint is not dictated by this standard and is based on pipeline size, service
                 requirements such as temperature, pressure, chemical resistance, mechanical properties. Use of
                 insulating unions, flange type isolation devices, monolithic isolation devices as well isolation
                 spools are all considered appropriate. However, for wet services where the internal fluid may be
                 electrically conductive, use of isolating spool pieces are considered more appropriate unless it
                 can be evidently demonstrated with the help of internal lining and/or coating that flange type
                 connection can be effective.
                 Electrical isolation devices if installed, shall be protected from lightening and surges by surge
                 diverters / spark gaps/ solid state polarization cells. Such devices must be fully encapsulated
                 and suitable for installation in hazardous areas. Their voltage and current rating shall be based
                 on expected surges and capable of safely discharging the expected surge/lightning currents
                 without any damages and/or breakdown. Such devices must be regularly monitored and
                 maintained for their integrity. Any failed devices must be replaced immediately. Cathodic
                 Protection design documents shall provide a detailed section for selection of devices as stated
                 above along with a detailed monitoring and maintenance procedure.
                 Do not install isolating devices in any buried or submerged portions of a pipeline.



                                               © Saudi Arabian Oil Company, 2023                                       Page 18 of 36

Saudi Aramco: Company General Use
   Document Responsibility: CHOOSE COMMITTEE Standards Committee                                                          SAES-X-600
   Issue Date: 14 May 2023                                                  Cathodic Protection of External Surfaces of Plant Facilities
   Next Revision: 14 May 2028

                 Provide an above-grade bond box for all isolating devices. Construct the box according to
                 Standard Drawings AA-036277, AA-036349 or AA-036350.
                         Exception:
                         An above grade bond box is not required for isolation devices mentioned in Section 5.2.
   5.2.14        Hazardous Areas
                 For CP equipment and materials such as T/R unit and Junction boxes, as much as possible these
                 must be located in non-hazardous areas. However, if these are to be located in hazardous areas
                 (maximum Class I, Zone 2), the design agency shall select a cathodic protection DC power
                 supply (and other CP system equipment) that complies with the requirements of NEC Articles
                 500 to 504 for hazardous (Class I, Zone 2) areas.
                 Plot plan with hazardous area overlay drawing showing clearly all structures that are CP
                 protected and all CP equipment and their locations shall be provided.
                 Buried Metal Pipelines
   5.3.1         Design Philosophy
                 The cathodic protection system for a buried metal pipeline shall be designed using the “earth
                 potential rise” method with distributed impressed current anodes or continuous linear anodes
                 and the relative equations detailed in Appendix I.
   5.3.2         Protection Criteria
                 The negative pipe-to-soil potential shall be:
                     A minimum of -1.0 volt and a maximum of -2.5 volts, with reference to a copper/copper
                     sulfate electrode and the current on, or,
                     If all of the protective current can be interrupted, or a corrosion coupon or cathodic
                     protection assessment probe is used, a minimum potential of either -0.850 volt off with
                     reference to a copper/copper sulfate electrode, or
                     a 100 mV polarization shift between the instant off potential and either the native state
                     potential (for initial commissioning only) or the depolarized state potential.
                         Notes:
                              1.      Criteria a. (ON Potential) Maximum ON potential limit stated here refers to potentials
                                      with all influencing CP power supplies turned ON and if with the help of a coupon or
                                      other reliable method if it can be demonstrated that the instant OFF values are within the
                                      acceptable limits and in such specific cases, higher ON potentials than the limit stated will
                                      be allowed.
                              2.      Criteria c. (Polarization Potential) The “potential decay” is the decrease in potential
                                      between the “instant off” and the steady state off potential. A probe or coupon typically
                                      reaches a steady state off potential within 60 seconds to 60 minutes. Refer to ISO15589-1
                                      and NACE TM0497 for depolarization measurement procedures. This criteria shall not be
                                      used when mixed-metal components or dissimilar metals are in contact for example steel
                                      pipeline in contact with copper (pipe or earthing). And in soils containing Sulfate
                                      Reducing Bacteria (SRBs), or when interference or stray current activity is present.
                              3.      Protection criteria stated in here applicable to buried and submerged carbon steel, , cast
                                      iron, ductile iron materials only.
                                          -   When specials stainless steel and other corrosion-resistant alloys are used which
                                              are prone to SCC, more positive potentials than what is stated here may be
                                              applicable.
                                          -   Similarly for other materials like copper, aluminum, stainless steel and other
                                              alloys different criteria will be applicable (Refer to ISO 15589-1 & NACE
                                              standards).


                                                 © Saudi Arabian Oil Company, 2023                                       Page 19 of 36

Saudi Aramco: Company General Use
   Document Responsibility: CHOOSE COMMITTEE Standards Committee                                                         SAES-X-600
   Issue Date: 14 May 2023                                                 Cathodic Protection of External Surfaces of Plant Facilities
   Next Revision: 14 May 2028

                                 4.   All pipe-to-soil potentials measured with reference to a Cu/CuSO4 reference electrode.
                                      Dissimilar metal piping requires that the polarized potential be maintained on all
                                      surfaces of the structure based on the protection requirements for the most anodic metal.
                                      For pipelines in anaerobic soils in which there are significant quantities of SRBs, the
                                      potential values indicated shall be increased by further 100 mV. (For example when using
                                      minimum off potential values, it shall more negative than -950 mV CSE).
   5.3.3         DC Power Supply
                 The DC power supply shall comply with Section 5.2.7 of this standard.
   5.3.4         Anode Beds
                 The number and size requirements for the anodes shall be determined based on providing a
