Repository: om051p/PL_PCP

File: Reference/SAES-X/SAES-X-700.txt (part 2 of 4)
   Engineering Standard                                                               23 January 2023
                                               An offshore anode assembly custom manufactured for Saudi Aramco
                                               that is fabricated with mixed metal oxide anode components and

                                                © Saudi Arabian Oil Company, 2025                                Page 11 of 44

Saudi Aramco: Company General Use
   Document Responsibility: Cathodic Protection Standards Committee                                                SAES-X-700
   Issue Date: 23 January 2023                                                      Cathodic Protection of Onshore Well Casing
   Next Revision: 23 January 2028

                                               placed on the sea bed. The pyramid anode derives its name from the
                                               pyramid shaped concrete base.
                  Reference Electrode:
                                               An industry standardized electrode used as a common reference
                                               potential for cathodic protection measurements. A copper/copper
                                               sulfate (Cu/CuSO4) reference electrode is typically used for soil
                                               applications. A silver/silver chloride (Ag/AgCl/0.6M Cl) reference
                                               electrode is typically used for aqueous applications.
                  Responsible
                  Standardization              For CP material, this would usually be the Supervisor of the CSD
                  Agent (RSA):                 Cathodic Protection Team or the Saudi Aramco CSD cathodic
                                               protection Subject Matter Expert.
                  Single Well Casing CP
                  System:                      One well casing CP system protected by one CP rectifier system.

                  Soil Transition Point:
                                               The surface location where a pipeline enters or exits the soil, i.e.,
                                               above grade to below grade transition, or below grade to above
                                               grade transition.
                  Subject Matter
                  Expert (SME):                The SME is the assigned Consulting Services Department cathodic
                                               protection specialist.
                  Shared Well Casing
                  CP System:                   Two or more well casings protected by two or more CP rectifier
                                               systems that are negatively bonded thru a Dedicated Bonding Facility
                                               arrangement. Shared well casings are not allowed except for solar
                                               systems.
                  Surface Anode Bed:
                                               Anode or anodes connected to a common CP power supply, installed
                                               either vertically or horizontally at a depth of less than 15 m (50 ft).
                  Tension Spring
                  Anode:                       An offshore anode assembly custom manufactured for Saudi Aramco
                                               that is fabricated with mixed metal oxide anode components and
                                               suspended on a wire rope/tension spring assembly beneath an
                                               offshore platform.
                  Test Line:
                                               A pipeline that is used for testing an individual well or group of wells.
                  Thermite Weld:
                                               An exothermic process for use in making electrical connections
                                               between two pieces of copper or between copper and steel.
                  Transformer/Rectifier
                  (T/R):                       A CP power supply that transforms and converts AC to DC power,
                                               often referred to in the cathodic protection industry as a rectifier.
                  Transmission
                  Pipeline:                    A cross country pipeline transporting product between GOSPs WIPs
                                               or other process facilities.




                                                © Saudi Arabian Oil Company, 2025                               Page 12 of 44

Saudi Aramco: Company General Use
   Document Responsibility: Cathodic Protection Standards Committee                                                SAES-X-700
   Issue Date: 23 January 2023                                                      Cathodic Protection of Onshore Well Casing
   Next Revision: 23 January 2028

                  Trunkline:
                                               A pipeline designed to distribute or gather product from two or more
                                               wells, typically connecting flowlines or injection lines to the
                                               associated GOSP or WIP.
                  Utility line:
                                               A pipeline that delivers a service product (typically water, gas or air).
                  Unconventional Deep
                  Anode Bed:                   Anode bed drilled to typical depth of 120 meters thru dry drilling
                                               using air or foam with a geotextile liner to 120 meters and PVC water
                                               reservoirs on the top 60 meters.
                  Vendor:
                                               A company that receives a purchase order to supply the finished
                                               product, material or equipment. The Vendor may also be the
                                               Manufacturer.
                  Venturi Spool:
                                               A gas metering spool recording apparatus at gas well sites.
                  WIP:
                                               Water Injection Plant
                  Well Casing:
                                               Large-diameter pipe lowered into an open hole and cemented in
                                               place.
                  Well Head:
                                               The system of spools, valves, and assorted adapters that provide
                                               pressure control of a production well.

                  Design Review and Approval
                  Contractor/Designer Qualifications
   5.1.1          Cathodic protection designs shall be completed by CSD approved local design offices with a
                  minimum of five years verifiable cathodic protection design experience and a minimum industry
                  qualification of NACE CP Level 4 and BS degree. Indicate the NACE CP level, certification
                  number, name of designer and/or his signature/initial in the design package.
   5.1.2          Field measurements required for the design, survey, installation, walk-through, pre-
                  commissioning, commissioning, inspection, monitoring, restoration, replacement,
                  troubleshooting, field-investigation, assessment, drill stem analysis, anode bed installation, etc.
                  shall be performed by an Engineer or Technician with a minimum industry certification level of
                  NACE CP Level 2. Indicate the NACE CP level, certification number, name of designer and/or his
                  signature/initial in the design package.
                          Note:
                          PMT may request assistance from CSD for the verification of the qualifications of the Design
                          Contractor’s engineer responsible for designing the CP systems and to approve new designers.
                  Design Review
   5.2.1          DBSP and project proposal does not require conducting a site visit unless that is mandatory to
                  complete the package. The proposed construction drawings and the related cathodic
                  protection design information for every design package shall at minimum be submitted to the
                  CP Proponent organization and to Saudi Aramco’s Consulting Services Department (CSD) or
                  where applicable to the CSD approved local design office Engineers for review and approval.
                  The most up to date list of approved design offices is posted on ShareK.




                                                © Saudi Arabian Oil Company, 2025                               Page 13 of 44

Saudi Aramco: Company General Use
   Document Responsibility: Cathodic Protection Standards Committee                                                SAES-X-700
   Issue Date: 23 January 2023                                                      Cathodic Protection of Onshore Well Casing
   Next Revision: 23 January 2028

   5.2.2          The Design Agency shall not issue drawings for construction until the design has been reviewed
                  and approved in writing by CSD or where applicable by the CSD approved local design office
                  Engineers and the CP Proponent organization.
                  Design Basis Scoping Paper (DBSP)
                  Unless specifically requested by PMT, DBSP does not need to be reviewed or approved by CSD
                  per SAEP-303. The DBSP shall specifically state if cathodic protection is required, or is not
                  required, as dictated by SAES-X-700. No other design considerations for cathodic protection
                  are required for the DBSP.
                  Project Proposal
   5.4.1          Unless specifically requested by PMT, project proposal does not need to be reviewed or
                  approved by CSD Project Proposal packages submitted to CSD for review shall provide all
                  design considerations that can be developed without requiring the measurement of field data
                  or a site visit.
   5.4.2          The Project Proposal package shall include a specific statement in the scope of work that clearly
                  identifies any requirement to provide CP for existing well casings, flow-lines or trunk-lines.
   5.4.3          The Project Proposal shall provide clear direction on the general design approach with respect
                  to the following:
                      a. The CP systems shall be designed as:
                         ● single well CP systems, or
                         ● multi-well CP systems
                      b. The well casings are:
                         ● coated casings, or
                         ● bare casings
                      c. The CP power supply shall be:
                         ● Photovoltaic, or
                         ● AC powered
                         ● air cooled, or
                         ● oil cooled
                         ● single phase, or
                         ● three phase
   5.4.4          The Project Proposal shall clearly state if remote monitoring equipment will be included per 17-
                  SAMSS-018 with the CP power supplies and if so it shall provide the following general design
                  information:
                      a. Will the CP power supply be provided with:
                         ● signal transmitters, or
                         ● a Remote Monitoring Unit (RMU)
                      b. What operating parameters are going to be monitored (must meet minimum
                         requirements)
                      c. What communication system will be used for the remote monitoring system?
                      d. What software will be supplied for the CP Proponent? If the data is not transmitted to
                         the area Saudi Aramco PI data base; then, the software shall be provided through the
                         Project.



                                                © Saudi Arabian Oil Company, 2025                               Page 14 of 44

Saudi Aramco: Company General Use
   Document Responsibility: Cathodic Protection Standards Committee                                                SAES-X-700
   Issue Date: 23 January 2023                                                      Cathodic Protection of Onshore Well Casing
   Next Revision: 23 January 2028

   5.4.5          The Project Proposal shall contain a professionally drafted Index “X” CP layout drawing using
                  the cathodic protection symbols shown on Standard Drawing AD-036785 “Symbols for Cathodic
                  Protection”, illustrating:
                      a. All existing and new well casings, buried/above grade metallic/non-metallic,
                         shorted/isolated flow-lines, test lines, pipelines, blowdown lines, flare lines, bypass lines
                         and trunk-lines associated with or affected by the proposed CP system within the 1,000
                         meter radius of the new well casing.
                      b. The proposed location of all CP equipment associated with the new CP system with
                         general details for:
                           ● the proposed anodes and anode bed(s), location, type (surface, deep conventional,
                             deep unconventional), depth, number of anodes, anode bed derating, anode to anode
                             spacing, anode bed to anode bed spacing, anode bed to buried structures spacing
                           ● output ratings and condition for the existing/proposed CP power supply and available
                             spare capacity
                           ● cable locations/route, lengths, number, and sizes
                           ● underground/above grade, metallic/non-metallic, existing/new junction boxes, splice
                             boxes, and bond stations and their condition.
                  Detailed Design
   5.5.1          Detailed Design packages shall provide all design considerations contained in the Project
                  Proposal further developed based on the collection of relevant field data including:
                      a.     Measured soil resistivity for proposed anode beds that will be installed shallower than 15
                             meters (surface) or deeper than 15 meters (deep)
                      b.     Site information sufficient to develop a field verified site plan
                             (CP layout drawing) that clearly illustrates all proposed CP equipment and all buried
                             structures within 1,000 meter radius of the new well casing(s) location.
                      c.     Field verified operating data for existing CP equipment within
                             1,000 meter radius of the new well casing(s) location.
                      d.     For detailed designs of multi-well CP systems in fields where the casing resistances have
                             not already been determined, site tests on each relevant type of well casing to determine
                             the respective resistance-to–ground and structure back emf are required.
   5.5.2          Detailed Design packages shall contain the original completed and signed by CSD or where
                  applicable by the company approved local design offices “Well Casing Design Quality Assurance
                  Check List” attached to the cover letter and/or transmittal sheet for the design package (See
                  Appendix 1).
   5.5.3          Detailed Design packages shall contain all calculations and applicable field data required to
                  verify design compliance with the Saudi Aramco Cathodic Protection Engineering Standards
                  including an electrical simulation drawing for all multi-well and shared-well CP systems.
                  Shared well casings are not allowed except as detailed in Section 6 below.
                  Design Technical Requirements
                  General
                  Company approved CP designers are allowed to conduct the following activities in lieu of
                  specific review by Saudi Aramco:



                                                © Saudi Arabian Oil Company, 2025                               Page 15 of 44

Saudi Aramco: Company General Use
   Document Responsibility: Cathodic Protection Standards Committee                                                SAES-X-700
   Issue Date: 23 January 2023                                                      Cathodic Protection of Onshore Well Casing
   Next Revision: 23 January 2028

                    1)   Develop the 90% detailed design CP package and IFC for single and multiple well casings.
                         While single & Single with pipeline bonding shall go to construction without Saudi
                         Aramco review or approval, multiple still requires Saudi Aramco approval.
                    2)   Analyze the drill stem and test anode resistances and provide anode installation
                         recommendations.
                    3)   Evaluate and approve the pre-commissioning report for single oil and water well casings.
   6.1.1          Shared well casings are not allowed except for solar systems especially bare and for multiple
                  well casings exceeding the limitations of multiple well casing CP system capacity (more than 5
                  wells and/or requiring higher than 150 Amp TR, etc.). In overlapping gas/oil fields a shared well
                  casing is not allowed and thus it is a clear violation of this standard.
                  If a shared well CP system is installed (although not allowed by this standard), then it will not be
                  approved but rather becomes the sole and full responsibility of the proponent organization who
                  approved/requested that, including the risk for well casing leak due to possible CP interference.
                  Shared well casings are only allowed in the following conditions provided they are pre-
                  approved by the proponent organization(s) in case of overlapping gas/oil fields:
                    1)   more than 5 wells within 500 meters from each other or from the most recent well
                    2)   current requirement is larger than 150 Amps
                    3)   when the power source is solar especially for bare well casings
                    4)   when the two CP systems are solar.
                  In overlapping fields that involve oil & gas wells with multiple well CP system, the responsibility
                  for the CP system is that of proponent of most recently installed well. That is if the most recently
                  installed well is gas then, gas proponent is responsible for the CP system monitoring &
                  maintenance. Likewise, if oil is the most recently well then, the oil proponent is the responsible
                  organization.
                  The proponent organization is responsible for connecting the CP system after drilling and
                  workover completed their drilling or wire line operations.
   6.1.2          The design shall facilitate an integrated CP system for all associated buried metallic structures,
                  and shall comply with all spacing and access restrictions detailed in SAES-B-062.
   6.1.3          CP power sources for an existing CP system shall not be utilized or be made part of a multiple
                  system to protect a new well casing within 500 meters radius without a prior approval from the
                  CP Proponent organization for the existing CP system. PMT is simultaneously responsible to
                  upgrade the existing CP system to meet the commissioning requirements of the new well(s) and
                  the monitoring requirements of the existing well(s) and to meet the monitoring potentials of all
                  affected pipelines/flowlines within 1,000 meters from the new well casing. At gas/oil
                  overlapping fields, PMT is responsible to obtain a prior approval from both CP Proponent
                  organizations of the overlapping fields about the plan to use single, multiple CP system (shared
                  is not allowed).
   6.1.4          Permanent stainless steel, carbon steel, bare, coated buried flare lines and blow down lines on a
                  well pad do not need a dedicated CP system, but rather they shall be made permanently
                  electrically continuous with the well casing or the negative circuit of the well casing CP system
                  to ensure their adequate protection. If must be isolated, then protect them with galvanic anode
                  system. Bond across Venturi spools with a metallic strap at gas wells to ensure electrical
                  continuity with the CP system and to minimize the possibility of CP interference. Where non-
                  metallic pipelines are used (spools, flowlines, test lines and truck lines) bonding across using a
                  dedicated bond box is required. If isolation is a must, then provide adequate CP for all metallic
                  parts.


                                                © Saudi Arabian Oil Company, 2025                               Page 16 of 44

Saudi Aramco: Company General Use
   Document Responsibility: Cathodic Protection Standards Committee                                                  SAES-X-700
   Issue Date: 23 January 2023                                                        Cathodic Protection of Onshore Well Casing
   Next Revision: 23 January 2028

   6.1.5          The use of a photovoltaic CP power supply shall be assessed by PMT from an economic
                  perspective for cathodic protection of new wells or new fields considering the nearest 4.16 kV or
                  13.8 kV power line.
                          Notes:
                          The economic assessment shall include comparative costs for operations and maintenance between
                          the systems being considered. During the DBSP review, the proponent organization can then verify
                          stipulated versus actual costs, and may consider other cost related factors like future expansion and
                          theft/vandalism issues.
                          For designs where photovoltaic power supplies are determined to be the most cost effective
                          alternative, consideration should be given by PMT to place a request with the Saudi Aramco Drilling
                          Dept. to have the well casings externally coated to reduce the CP current requirement. Photovoltaic
                          CP for a coated well casing typically has a notable cost advantage over a bare well casing.
   6.1.6          When demonstrated by the simulation program with calculated resistance and current
                  requirements, a dedicated CP power source shall be provided for each well when the surface
                  facilities for the two most distant wells involved are separated by more than 500 meters.
                  Otherwise, use multiple design if the distance is within or less than 500 meters.
                          Notes:
                          In areas where theft and vandalism of a solar powered CP system and cables is a concern to the CP
                          Proponent, then to avoid theft of long runs of buried cable, the cable shall be installed with
                          approved below grade and/or non-metallic junction boxes buried concrete anchors at each cable
                          end, and with minimal use of above grade cable identification markers.
   6.1.7          Well casings separated by less than 500 meters shall utilize a multiple CP power source,
                  provided the design protection criteria for each well as stated in Tables 1A, 1B, and 1C of this
                  standard are met without the use of electrical resistors at the design stage. Electrical resistors
                  maybe used at the commissioning and/or operating stages provided that they are intrinsically
                  safe and are not installed in hazardous zones.
                          Exception:
                          If during commissioning of multi-well CP system, adequate current distribution is not achieved, then
                          resistors may be used. Resistors shall be welded tap adjustable or fixed (non-adjustable) and shall
                          be 0.15 ohms or less.
                          Note:
                          Coated well casings with normally above grade flowlines may use the flowline for negative cable
                          connection and hence do not require a dedicated negative cable to each well but are still restricted
                          by the 500 meter separation imposed on CP systems with multiple well casings and shall meet all
                          well casing and flowline protection requirements.
   6.1.8          At sites where one CP power source is used to protect multiple well casings, each uncoated well
                  shall have a dedicated negative cable connection. The negative cables shall be terminated in a
                  negative junction box located to optimize the current distribution between casings.
   6.1.9          Approved underground junction box may be used for an anode bed junction box, bond box,
                  splice box, or a negative cable junction box.
                          Note:
                          Underground junction boxes restrict the ability to measure current distribution to the anodes or the
                          structures and are only recommended for use in areas where known repetitive cable theft and
                          vandalism or other operating conditions prohibit the use of above ground junction boxes.
                  Field Data
                  Field data and site verification of existing equipment that may affect or be affected by the
                  proposed CP system are required for the detailed design.

                                                © Saudi Arabian Oil Company, 2025                                 Page 17 of 44

Saudi Aramco: Company General Use
   Document Responsibility: Cathodic Protection Standards Committee                                                SAES-X-700
   Issue Date: 23 January 2023                                                      Cathodic Protection of Onshore Well Casing
   Next Revision: 23 January 2028

                  The following field investigation and data collection shall be completed and the results included
                  with all detailed design packages submitted for approval.
   6.2.1          Existing Well Casings and Buried Pipelines
                  Verification and documentation (illustrate on the CP layout drawing) of all buried pipelines and
                  well casings, or other buried metallic structures within 500 meters from the new well casing and
                  the location of the proposed CP power supply, anode bed, junction box, fence, rectifier,
                  pipeline, flow line or well casing.
   6.2.2          Existing CP Systems
                  Measurement of all relevant cathodic protection currents in cables, junction boxes, anode beds,
                  grounding systems and flow-lines, plus all relevant power supply voltages and currents, and all
                  relevant structure potentials. PMT is required to measure the well casing current at the well
                  head below the negative cable connection point especially for gas wells using a clamp on
                  ammeter. In addition, use the clamp to re-confirm the well casing net current by measuring the
                  current at the flowline, kill line, test line, blowdown line, annulus line, trunk line, flare line,
                  grounding and all other connection points to the well head. Measurement point on the
                  wellhead P&ID and grounding drawings shall be used to identify all underground grounding
                  components, the type of grounding, the way it is connected to the CP system and or site
                  structures, whether isolated or shorted in order to account for the grounding current
                  requirement at the design stage. Designs that neglect grounding shall be rejected. Installations
                  that do not meet all commissioning requirements shall be re-sent to the design office for a re-
                  design and simulation if required. Saudi Aramco can be consulted to resolve non-routine and
                  complex issues, especially for multiple well casings. All CP pre-commissioning requirements for
                  new wells and flowlines shall be met and all monitoring requirements for existing wells and
                  flowlines shall also be met.
   6.2.3          Soil Resistivity Measurement
                  Soil resistivity measurements are mandatory for all types of new and existing anode beds;
                  assumed or back calculated resistivities are not allowed.
                  Shallow (Surface) Remote Anode Beds
                      a. Even after conducting surface resistivity measurements, the preference is to use deep
                         anode beds unless the site conditions permit the use of surface anode beds, i.e., Subkha
                         soils. Install a watering system in very dry soil or use a deep anode bed. Surface soil
                         resistivity or soil conductivity measurements shall be taken at 10 meter intervals.
                         Soil conductivities maybe measured using the four-pin, three-pin or non-contact
                         electromagnetic tools.
                      b. Measurements shall be taken for at least two soil layers (typically 3 and 6 meter depths)
                         down to the target installation depth of the anode bed. Calculate the layer resistivity to
                         be used in the design.
                      c. Measurements shall be taken in parallel and perpendicular orientations over the full
                         length of the proposed shallow anode bed location.
                      d. If the soil resistivities within a proposed shallow anode bed vary by more than 100%,
                         either additional anodes shall be provided or, anodes of the same composition with a
                         higher current capacity can be placed in the low resistivity areas so that no anode
                         exceeds the maximum commission current (Table 3).
                      e. The four-pin Wenner method or a non-contact electromagnetic soil
                         resistivity/conductivity instrument shall be used as appropriate for the location where
                         soil resistivity is measured. Type of measurement and the equipment used shall be based
                         on the effectiveness and reliability of the selected method and equipment capability.
                      f.   The proposed location for the shallow anode bed shall be clearly marked with wooden or
                           metal stakes at each end. Show the location on the CP layout drawing.


                                                © Saudi Arabian Oil Company, 2025                               Page 18 of 44

Saudi Aramco: Company General Use
   Document Responsibility: Cathodic Protection Standards Committee                                                SAES-X-700
   Issue Date: 23 January 2023                                                      Cathodic Protection of Onshore Well Casing
   Next Revision: 23 January 2028

                  Deep Remote Anode Beds
                      a. Unless mandated and approved by the proponent, the max deep anode bed depth is
                         120 meters, max no. of anodes per hole is 20 anodes, anode to anode spacing shall be
                         between 3 and ½ a meter, anode hole to anode hole spacing shall be within 10 to 20
                         meters and use of slotted/non-slotted PVC or metallic casing is not allowed, except for
                         un-conventional deep anode bed design.
                      b. Use un-conventional deep anode bed systems in areas where the measured soil
                         resistivity is extremely high (typically higher than 50,000 ohm-cm) and/or the strata is
                         known to have cracks, voids, gaps or multiple loss circulation zones. Soil resistivity or
                         soil conductivity measurements for both conventional and un-conventional deep anode
                         beds are mandatory for new/existing well casing sites and/or new CP system upgrades.
                      c. Only use Saudi Aramco recommended/approved drilling contractors for drilling anode
                         beds. Record drill stem and test anode resistance measurements on the form contained
                         in Appendix 2 and submit for review and analysis to Saudi Aramco or to approved local
                         design offices as applicable.
                         Drill stem and test anode measurements are not required for unconventional deep
                         anode holes. The drill stem and test anode measurements shall be taken in accordance
                         with the requirements detailed in Standard Drawing
                         AA-036385. Saudi Aramco or approved local design offices as applicable shall determine
                         the final acceptable borehole depth, number of anodes, anode to anode spacing,
                         number of anode beds, separation between anode beds, size of the rectifier, use of
                         resistors and anode distribution.
                         Water level in the anode hole must be at the top of the casing before taking each
                         measurement.
                      d. Where a conventional deep anode bed was used but did not meet the requirements due
                         to high resistance, drill the new anode beds as unconventional with a prior approval
                         from the proponent.
                      e. The proposed location for the deep anode bed shall be clearly marked with a wooden or
                         metal stake. Show the location on the CP layout drawing.
                      f.   While drilling, PMT shall hold the job if any of the following is encountered: high anode
                           cable resistances, loose connection to resistance meter or loss of fluid circulation during
                           drilling, coke breeze pouring, or anode installation.
                      g. If commissioning could not be met due to facing high anode bed resistance, then it
                         could be due to missing drilling procedures, wrong equipment or consumables,
                         extremely high resistivity soils, improper installation practice, backfill settlement, air gaps,
                         anode-cable contact issues, dry backfill, loss of circulation fluid, cavities, missing
                         intermittent check/hold points. Possible solutions include, to prepare a clear procedure
                         for anode bed installation with check and hold points, verify anode to cable resistance
                         before lowering the anodes, verify during backfilling withhold points. Water volume,
                         calcined petroleum coke volume required shall be calculated in advance and full
                         calculated quantity must be filled and recorded. Qualify and approve the drilling
                         contractors to meet to the procedure. Sample calcined petroleum coke to be lab tested
                         for its quality. Investigate foam drilling/steel casings for loss of water areas.
                      h. When facing erratic drill stem and test anode data then that is probably due to poor
                         contacts, incorrect measurement practices or dry measurements. Potential solutions
                         could be to use qualified persons for measurements, always ensure proper electrolytic
                         continuity, maintain wet conditions, check water levels, and if necessary add water, be
                         able to check and re-measure if required before sending the data for further processing,
                         temporary power up the anode bed following anode installation for current distribution
                         check.



                                                © Saudi Arabian Oil Company, 2025                               Page 19 of 44

Saudi Aramco: Company General Use
   Document Responsibility: Cathodic Protection Standards Committee                                                 SAES-X-700
   Issue Date: 23 January 2023                                                       Cathodic Protection of Onshore Well Casing
   Next Revision: 23 January 2028

                  Distributed Anode Beds
                  Distributed anodes are not used for well casing CP.
                  Galvanic Anode Locations
                      a. Galvanic anodes are not used for well casing protection. Galvanic anodes when used for
                         protection of flowlines or other nearby pipelines, soil resistivity measurements are. Soil
                         resistivity measurements are not required for galvanic anodes used for supplemental
                         cathodic protection of associated pipelines.
                      b. Soil resistivity measurements taken by the design agent, and ground water resistivity
                         data supplied by the Saudi Aramco Groundwater Protection organization, shall be used
                         for the design of galvanic anode systems for pipelines.
                  Design Life
   6.3.1          Size ICCP anode beds to discharge the CP power source rated current at the anode
                  consumption rate detailed in Table 2, for a minimum of 20 years for HSCI anodes. MMO
                  anodes shall be designed for 25 years.
                                            Total Weight of all Anodes (kgs.)                 
                             Anode Consumption Rate x CP Power Source Design Current Capacity  ≥ 20 Years
                                                                                              
   6.3.2          For flowlines, galvanic anode systems used for temporary or supplemental CP shall be designed
                  to provide a minimum life of 10 years. Galvanic anode systems used for permanent CP shall be
                  designed to provide a minimum life of 20 years for flowline CP.
   6.3.3          New Well Added to a CP System Less than 10 Years Old within 500 meters:
                  Use multiple CP systems for the addition of a new well within 500 meters from an existing
                  well(s), up to 5 wells and up to 150 Amp rectifier rating. Otherwise PMT after securing the
                  proponent approval may use a shared CP system when in compliance with the exceptions for
