Repository: om051p/PL_PCP

File: Reference/SAES-X/SAES-X-300.txt (part 3 of 3)
   Engineering Standard                                                                07 July 2024
                  monitoring procedures.


                                                © Saudi Arabian Oil Company, 2024                                   Page 19 of 24

Saudi Aramco: Company General Use
   Document Responsibility: Cathodic Protection Standards Committee                                                     SAES-X-300
   Issue Date: 07 July 2024                                                                 Cathodic Protection of Marine Structures
   Next Revision: 07 July 2029

                                         Table 1: Categories of Marine Structures
       A) Subsea Pipeline                     B) Offshore Platforms                          C) Other Nearshore Marine
                                                                                                      Structures
    Pipeline laid on seabed          Pumping Platforms                                  Mooring Dolphins
    Open trench/buried               Auxiliary Platforms                                Sea Islands
    pipeline                         Utility Platforms                                  Breasting Dolphins
    HDD Installed Pipeline           Metering Platforms                                 Trestles
                                     Tie-in Platforms                                   Flare Support Structures
                                     Gas/Oil Separator Platforms (GOSP)                 Break Waters
                                     Gas Compression Platforms                          Pipe Supports
                                     Well Platforms (including jackets and              Pipeline Markers
                                     casings)                                           Loading/Mooring Buoys
                                     Living Quarter Platforms                           Piers
                                                                                        Piling (including sheet piling)
                                                                                        Wharves
                                                                                        Single Point Mooring (SPM)
                                                                                        Boats and vessels.
                          Note:
                          For subsea pipeline, this standard shall be the only governing design standard for CP system, if
                          pipeline is electrically continuous from the Onshore/Offshore transition to its other end. SAES-X-
                          400/SAES-X-600 shall be considered only for onshore sections of pipeline.


            Table 2 - Design(1) Current Requirement for Offshore Structures (Categories B & C only)

                                           Type of                    Coated(2) & (3)                   Bare(2) & (3)
           Offshore Structure              Cathodic
                                                               Seawater       Mud/Soil(7)       Seawater       Mud/Soil(7)
                                          Protection
        Platform(2) and (3)            ICCP                   13 mA/m2        4 mA/m2          65 mA/m2        20 mA/m2
        (Current for platform
                                       Galvanic only(4)       15 mA/m2        6 mA/m2          75 mA/m2        30 mA/m2
        surfaces)
        Oil(2) Well Casing
                                       ICCP or Galvanic       10 amps                          35 amps
        (Current(6) for each well)
        Gas(3) Well Casing
                                       ICCP or Galvanic       50 amps                          Not applicable
        (Current(6) for each well)
        Other                          ICCP or Galvanic       13 mA/m2        4 mA/m2          65 mA/m2        20 mA/m2
                          Notes:
                          (1) Total current requirement calculated using Table 2 are for design purposes to determine the
                              number of galvanic anodes and the minimum rated current capacity of the impressed current
                              CP power supply where applicable.
                          (2) Electrified / Energized Oil Fields structures with well casings (including water injection wells), do
                              not need to be coated (structure as well as well casing), however ICCP system shall be designed
                              to provide CP. Electrified / Energized Oil Fields without well casings, can have either coated
                              structure with galvanic CP or bare structure with ICCP system. Non-electrified / Non-energized
                              Oil Fields with or without well casings, shall have coated structure and coated well casings up
                              to 4,000 ft. with galvanic CP. This is further clarified in Table form attached as Appendix 1.


                                                © Saudi Arabian Oil Company, 2024                                       Page 20 of 24

Saudi Aramco: Company General Use
   Document Responsibility: Cathodic Protection Standards Committee                                                    SAES-X-300
   Issue Date: 07 July 2024                                                                Cathodic Protection of Marine Structures
   Next Revision: 07 July 2029

                          (3) Electrified / Energized Gas Fields with well casings, shall have coated structure and coated well
                              casings up to 10000ft. ICCP system shall be designed to provide CP. Electrified / Energized Gas
                              Fields without well casings, can have either coated structure with galvanic CP or bare structure
                              with ICCP system. Non-electrified / Non-energized Gas Fields with or without well casings, shall
                              have coated structure and coated well casings up to 10,000 ft. with galvanic CP. This is further
                              clarified in Table form attached as Appendix 1.
                          (4) Current density requirements for a “galvanic anode only” cathodic protection system for
                              “platforms with well casings” is higher than “ICCP”, because ICCP systems use negative drain
                              points connected directly to the well casings, whereas “galvanic only” are not connected
                              immediately to the well casings and therefore experience additional comparative attenuation
                              before protecting the well casings. For platforms with no well casing, current density values of
                              “ICCP” shall be used.
                          (5) Cathodic protection systems for pipelines or electrically isolated sections of a pipeline that
                              require 2.0 amperes or less may use galvanic anodes.
                          (6) A current drain of 5 Amps per well casing shall be considered for temporary CP system.
                              However, current density values will be same for permanent and temporary CP system design
                              for rest of the structure.
                          (7) All buried structures such as piles and bottom of Mudmats (in contact with seabed) etc. shall be
                              considered bare (even if coated) for calculating current requirements where significant damage
                              to paint coatings during fabrication and installation is anticipated.


                  Table 3 - Design Current Requirement for Offshore Pipelines (Category A only)

                                             Type of                     Coated                          Bare
             Offshore Structure              Cathodic
                                                                 Seawater       Mud/Soil       Seawater       Mud/Soil
                                            Protection
          Pipeline Laid on
                                                                See Standard Drawing AA-036335 for minimum bracelet
          Seabed                        Bracelet Anodes         galvanic anode requirements. A verification design
          (with concrete coating)                               calculation shall be submitted to confirm that these
          Pipeline Laid on                                      anode quantities are adequate using the current density,
          Seabed                                                coating break down factors values from DNV-RP-F103
                                        Bracelet Anodes         and anode quantity increased if required by the
          (without concrete
                                                                calculations.
          coating)
          Buried(1) Pipeline or
                                        ICCP, Galvanic(2),
          installed
                                        or ICCP plus            4 mA/M2                       Not Applicable
          by open cut trench
                                        Galvanic
          method
          HDD(3) installed
                                        ICCP, Galvanic(2),
          Pipeline
                                        or ICCP plus            6 mA/M2                       Not Applicable
          (CSD approved ARO
                                        Galvanic
          coating system)
          Other                         ICCP or Galvanic        13 mA/M2        4 mA/M2       65 mA/M2        20 mA/M2




                                                © Saudi Arabian Oil Company, 2024                                    Page 21 of 24

Saudi Aramco: Company General Use
   Document Responsibility: Cathodic Protection Standards Committee                                                    SAES-X-300
   Issue Date: 07 July 2024                                                                Cathodic Protection of Marine Structures
   Next Revision: 07 July 2029

                          Notes:
                          (1) Any section of pipeline which will be subjected to trenching and backfilling or any section of
                              pipeline to be laid in such area which is expected to complete self-burial may be considered as
                              “buried”. However, any incomplete self-burials shall always be considered as “Pipeline Laid on
                              Seabed”
                          (2) Cathodic protection systems for pipelines or electrically isolated sections of a pipeline that
                              require 2.0 amperes or less may use galvanic anodes.
                          (3) All HDD installed pipeline shall be coated with CSD approved ARO coating system and CP
                              system shall be designed for effective current distribution throughout the length of pipeline. Any
                              HDD sections shall require a suitable attenuation calculations to verify protection can be
                              achieved at either end AND the middle of the HDD. Also refer to section 6.2.8


                              Table 4 – Design Parameters for Galvanic Anode Materials

                                                    Consumption Rate           Open Circuit Potential
                           Anode Material                                                      (1)
                                                       (kg/A-Y) (2)                    (-mV)
                              Aluminum                        3.7                        1050
                              Magnesium                      10.3                        1650
                                 Zinc                        11.8                        1050
                          Note:
                          (1) Measured with reference to a silver/silver chloride reference electrode.
                          (2) Electrochemical capacity and open circuit potential values of the chosen pipeline anode shall be
                              corrected for higher temperatures and burial status using Table 5 of ISO 15589-2.


                        Table 5 - Design Parameters for Impressed Current Anode Materials
                                                              Maximum
                           Anode        Consumption            Current           Maximum Voltage
                           Material       (kg/A-Y)             Density                (volt)
                                                              (mA/cm2)
                            HSCI             0.45                0.7                    No Limit
                            MMO           See Note 1            60.0                    No Limit
                            Pt/Nb         8.63 x 10-6           40.0                      60
                          Note:
                          (1) Use the consumption rate specified by the manufacturer of the MMO element, to determine the
                              current output capacity and design life of MMO anodes.




                                                © Saudi Arabian Oil Company, 2024                                    Page 22 of 24

Saudi Aramco: Company General Use
   Document Responsibility: Cathodic Protection Standards Committee                                                      SAES-X-300
   Issue Date: 07 July 2024                                                                  Cathodic Protection of Marine Structures
   Next Revision: 07 July 2029

   Appendices
                     Appendix A - Coating & CP Requirements for Oil & Gas Fields Explained
      Structures /                             Electrified                                    Non - Electrified
          CP
     Requirements             Oil Fields                     Gas Fields                Oil Fields               Gas Fields


                          With       Without           With        Without                     Without       With       Without
                                                                                With Well
                          Well        Well             Well         Well                        Well         Well        Well
                                                                                 Casing
                         Casing      Casing           Casing       Casing                      Casing       Casing      Casing




         Structure                                                 Bare (or)
                                   Bare              Coated                                    Shall be coated
        (Platform)                                                  Coated


                                                                                                             Shall
                                                                               Shall have                    have
                                                     Coated                      coated                     coated
                                                      up to                        well                       well
       Well Casing        Bare            NA                          NA                            NA                     NA
                                                     10000(1)                  casings up                   casings
                                                       ft.                      to 4000(1)                   up to
                                                                                    ft.                     10000(1)
                                                                                                               ft.
                                                                   Shall be
                                     Shall be
                                                                   ICCP for
                                     ICCP for
                                                                     bare
                                       bare
          CP              ICCP                         ICCP                                       Galvanic CP
     Requirements         only                         only        ICCP or
                                      ICCP or
                                                                   Galvanic
                                     Galvanic
                                                                      for
                                    (if coated)
                                                                    coated
                          Notes:
                          (1) Coating lengths are obtained from previous experience based on CPET logging results, below
                              the specified lengths coating will not be effective due to high temperature.




                                                   © Saudi Arabian Oil Company, 2024                                   Page 23 of 24

Saudi Aramco: Company General Use
   Document Responsibility: Cathodic Protection Standards Committee                                                SAES-X-300
   Issue Date: 07 July 2024                                                            Cathodic Protection of Marine Structures
   Next Revision: 07 July 2029

   Document History
    07 July 2024             Major                                    Major revisions to incorporate references to
                                                                      several international standards, simulation
                                                                      modelling requirements, over protection limits,
                                                                      other items as listed in the revision under
                                                                      summary of changes.
    08 December 2021         Editorial                                Editorial revision to change the revision cycle
                                                                      from three to five years as per the updated
                                                                      SAEP-301.
    02 May 2019              Editorial                                Editorial revision to correct cross reference issue
    11 March 2019            Major                                    Major revision to allow welded insert bracelet
                                                                      anode design with conditions and few minor
                                                                      changes
    24 January 2018          Major                                    Major revision to incorporate VE Session ideas,
                                                                      committee member’s comments, and to align
                                                                      with updated related company and industry
                                                                      standards for improvement
    11 December 2013         Editorial                                Editorial revision to paragraph 5.3.2.
    19 September 2013        Editorial                                Editorial changes to clarify bonding and negative
                                                                      cable requirements.
    27 February 2013         Major                                    Revised the “Next Planned Update.” Reaffirmed
                                                                      the content of the document, and made several
                                                                      editorial changes:
                                                                      Added the requirement for NACE certification
                                                                      for design engineers and field technicians
                                                                      Clarified the resistivity of seawater as 17 ohm-
                                                                      cm
                                                                      Added a section clarifying calculation
                                                                      requirements for circuit resistance
                                                                      Added a section clarifying power supply
                                                                      requirements
                                                                      Added a section to clarify remote monitoring
                                                                      requirements.




                                                © Saudi Arabian Oil Company, 2024                                Page 24 of 24

Saudi Aramco: Company General Use
