Repository: om051p/PL_PCP

File: Reference/SAES-X/SAES-X-400.txt (part 3 of 5)
Engineering Standard                                                               02 May 2023
                  utilized life at full rated output as full life. The existing anode bed shall be bonded to the
                  new anode bed when practical and in compliance with this standard.
                          Exception:
                          Do not use this method, when the existing CP system is more than
                          20 years old. Consider completely a new anode bed in such cases.
   6.8.7          Where a new pipeline is being added to an existing CP system that is less than 5 years old, an
                  anode bed upgrade is NOT required if the existing T/R and anode bed are capable of providing
                  the required current at an output voltage not greater than 90% of the power supply full rated
                  voltage. If the required current for the existing pipelines and the new pipelines cannot be
                  achieved at 90% or less of full rated voltage, an anode bed upgrade shall be designed to
                  comply on a prorated basis (see 6.8.6).
                 Electrical Isolation
   6.9.1          Electrical isolation is mandatory between new pipelines and all equipment and facilities
                  operated by a different Proponent Organization. Typical locations where a change in Proponent
                  may occur are:
                      a. Onshore-offshore transitions
                      b. Pipeline to Plant transitions
                          Exception:
                          If commissioning potentials are inadequate due to shorted conditions that cannot be corrected cost
                          effectively, supplemental distributed ICCP or alternative protection shall be provided in lieu of
                          electrical isolation to ensure that all shorted sections of the structure meets protection requirements.
                          For hazardous locations where if use of isolation devices is prevented for safety reasons, then
                          supplemental cathodic protection shall be provided at these locations to ensure proper protection.
   6.9.2          Electrical isolation or supplemental cathodic protection is mandatory at the following locations:
                      a. Scraper traps and valve stations



                                                © Saudi Arabian Oil Company, 2023                                    Page 22 of 54

Saudi Aramco: Company General Use
   Document Responsibility: Cathodic Protection Standards Committee                                                    SAES-X-400
   Issue Date: 02 May 2023
   Next Revision: 02 My 2028

                      b. Product pipeline to bulk plant transitions
                      c. Pipelines between GOSPs, WIPs or other production facilities operated by a common
                         Proponent.
                      d. Grounded lateral pipelines, metallic supports including above ground bypasses and
                         crossovers
                      e. Motor-operated valves not in seawater service
   6.9.3          For details of pipeline isolation, isolation devices and test see NACE SP0286 and ISO-15589-1.
                          Notes:
                          -Where the installation of electrical isolation is required for the purposes of CP, then all possible
                          piping pathways including the main pipe, branches, instrumentation lines shall all be considered for
                          the purpose of electrical isolation.
                          -Type of isolation joint is not dictated by this standard and is based on pipeline size, service
                          requirements such as temperature, pressure, chemical resistance, mechanical properties. Use of
                          insulating unions, flange type isolation devices, monolithic isolation devices as well isolation spools
                          are all considered appropriate. However, for wet services where the internal fluid may be
                          electrically conductive, use of isolating spool pieces are considered more appropriate unless it can
                          be evidently demonstrated with the help of internal lining and/or coating that flange type
                          connection can be effective.
   6.9.4          Do not install electrical isolating devices in buried or submerged portions of pipelines.
   6.9.5          Electrical isolation devices shall be protected from lightening and surges by surge diverters /
                  spark gaps. Such surge diverters must be fully encapsulated and suitable for installation in
                  hazardous areas. Their voltage and current rating shall be based on expected surges and
                  capable of safely discharging the expected surge/lightning currents without any damages
                  and/or breakdown. Surge diverters must be regularly monitored and maintained for their
                  integrity. Any failed surge diverters must be replaced immediately. Cathodic Protection design
                  documents shall provide a detailed section for selection of surge diverters as stated above
                  along with a detailed monitoring and maintenance procedure.
                 Bonding
   6.10.1         Bonding Requirements for Buried Pipelines
                  Bonding shall be provided at the following locations:
                      a. Within 500 meters of the start and finish of parallel pipelines and at every 10 km.
                      b. Wherever parallel pipelines converge or diverge within 50 meters.
                      c. At buried pipeline crossings. If crossing a corridor, bonds are required for each of the
                         parallel pipelines and crossing pipelines in the corridor, providing the separation
                         between adjacent pipelines in the corridor is less than 50 meters.
                           Exception:
                           Unless it can be evidently verified that there is nearby bonding within 1 km distance for all the
                           pipelines in the crossing/parallelism.

                      d. At all negative drain points (connection point for the negative cable) for ICCP power
                          supplies for pipelines in parallel within 50 meters.
                  All pipeline bond terminations shall be made above grade bond box or junction box complying
                  with 17-SAMSS-008.
                  Bonding shall be completed according to Standard Drawing AA-036674.



                                                © Saudi Arabian Oil Company, 2023                                    Page 23 of 54

Saudi Aramco: Company General Use
   Document Responsibility: Cathodic Protection Standards Committee                                                 SAES-X-400
   Issue Date: 02 May 2023
   Next Revision: 02 My 2028

                  The minimum bond conductor size shall be 16 mm² (#6 AWG). Bond wire size should be based
                  on the bond current and attenuation. Thicker than 16 mm2 cable will be required in some
                  places as per current and attenuation calculations.
                  Foreign pipelines bonded to Saudi Aramco pipelines shall be bonded through a variable resistor
                  installed inside the bond box.
   6.10.2         Bonding is mandatory at the following locations:
                      a. ICCP system negative connection to pipe (drain point):
                          A bond box / negative junction box shall be installed above
                          or immediately adjacent to the pipeline at the termination location (drain point) for the
                          negative cable from the ICCP supply.
                          A separate bond cable shall be installed to each buried non-abandoned pipeline located
                          within 50 meters of the drain point bond box and shall be terminated in the drain point
                          bond box / negative junction box. The cable from each pipeline shall be sized to
                          facilitate balanced potentials on the pipelines based on field measurements of the
                          potentials, and resistance to remote earth.
                      b. New pipelines buried in an existing corridor:
                          New pipelines buried in an existing pipeline corridor within
                          50 meters of an existing pipeline shall be bonded to each of the parallel operating (non-
                          abandoned) pipelines and crossing pipelines in the corridor through a bond box at
                          following locations. Unless it can be evidently verified that there is nearby bonding
                          within 1 km distance for all the pipelines in the crossing/parallelism:
                      •   The beginning and end of a parallel segment.
                      •   ICCP power supply locations.
                      •   10 km intervals along the parallel segment not already satisfied by at least one of the
                          above two bullets.
                          Notes:
                            1) If a new pipeline is 20 km long with the ICCP power supply located at the midpoint of the line,
                               bonds to all paralleling pipelines within 50 meters of the new pipeline would be required at
                               each end of the line, and at the ICCP power supply location. This arrangement would comply
                               with bullet three above without need for additional bonding.
                            2) When new pipelines are buried in an existing pipeline corridor, bonding may affect the
                               protection status of both the new and the old pipelines. There will be locations where the
                               existing pipeline CP system protection status and or excess system capacity will help the
                               proposed pipeline and there will be locations where the protection status of the existing
                               pipeline is considered inadequate and the CP system of the proposed pipeline should consider
                               requirements to improve the existing pipeline protection as well at these locations. It is
                               mandatory to ensure that the protection status of the new and the existing pipelines are well
                               demonstrated as per agreement (see sections 6.2, 6.8.4, and 6.8.5) and accepted. At the
                               discretion of the Proponent, there may be specific situations where the proposed pipelines
                               may have to be commissioned and CP protection status demonstrated before any decision on
                               bonding of the new pipelines to the existing pipelines be made.
                      c. Buried pipeline crossings:
                          Bonding through bond box (17-SAMSS-008) shall be provided at all locations where
                          buried; in-service, mothballed, or foreign metallic pipelines cross.
                           Exception:
                           Bonding is only required between a crossing pipeline and the outer pipelines in multiple pipeline
                           corridor, provided adjacent pipelines in the corridor are not more than 50 meters apart.


                                                © Saudi Arabian Oil Company, 2023                                 Page 24 of 54

Saudi Aramco: Company General Use
   Document Responsibility: Cathodic Protection Standards Committee                                                   SAES-X-400
   Issue Date: 02 May 2023
   Next Revision: 02 My 2028



   6.10.3         Common Camel and Road Crossings
                  Bond normally above grade parallel pipelines, or a combination of above grade and buried
                  pipelines that are separated by a distance of 50 meters or less at least once every 10 kilometers
                  at the nearest common camel or road crossing, unless it can be evidently verified that there is
                  nearby bonding within 1 km distance of the crossing. Place the bond on one side of the
                  crossing according to Standard Drawing AA-036674.
                           Exception:
                           For normally above grade parallel pipelines, if there are no camel or road crossings within a 10km
                           parallel section, (i.e., 10 km with no below grade section), then no bonding is required in this 10 km
                           section. Bonds should be placed at the nearest road or camel crossing on each side of the 10 km
                           above grade section.
   6.10.4         Electrically Isolated Inline Spools
                  Electrically isolated spool joints typically used for instrumentation or other applications shall be
                  bonded around, preferably with a metal bond strap bolted to the outer flange on each end of
                  the spool joint.
   6.10.5         Electrically Isolating Devices
                  Provide bond boxes for all isolating devices installed in a pipeline. Bonding to piping on the
                  non-Saudi Aramco plant side of an isolating device shall be through a variable resistor installed
                  inside the bond box.
                           Exception:
                           Bond boxes are not required for isolation devices installed for short sections of buried piping
                           protected by galvanic anodes.
                 Cased Pipelines
                  Casing may affect effectiveness of cathodic protection on the carrier pipelines and hence not
                  desirable. However, various types of casing may be used as in some situations as
                  recommended by other Saudi Aramco specifications and/or guidelines at railway /road
                  crossings, Wadi crossings, and other impact locations to protect the pipelines. Such casings
                  may include metallic coated and concrete casings or bare existing casings.
                  Isolated Casings
                  When coated metallic casings or coated concrete casings are used, as these shield cathodic
                  protection of the carrier pipe, it must ensure that carrier pipe is well coated and there should no
                  damage to coating of the carrier pipe inside the casing during installation. Proper electrical
                  isolation of the carrier pipe and casing pipe must be maintained at all times. Further to protect
                  the carrier pipe inside the casing any one or combination of following may be used.
                  -    Non-metallic spacers and proper end seals for the casing to prevent ingress of moisture,
                  -    Filling of the annulus with appropriate dielectric material with adequate long-term
                       corrosion protection properties and/or corrosion inhibitors (refer to AMPP SP0200 & SAES-
                       A-134),
                  -    If filling of the annulus is not feasible, zinc ribbon anodes should be provided inside the
                       annulus to protect the carrier pipe and connected to the carrier pipe through a test station.
                  When uncoated or bare metallic casings are used, the pipeline shall be electrically insulated
                  from the casing using non-metallic spacers. The casing should be sealed using non-metallic
                  end seals and provided with vent pipes at both ends.



                                                © Saudi Arabian Oil Company, 2023                                   Page 25 of 54

Saudi Aramco: Company General Use
   Document Responsibility: Cathodic Protection Standards Committee                                                SAES-X-400
   Issue Date: 02 May 2023
   Next Revision: 02 My 2028

                  When isolated metallic casings are used, these casings need to be cathodically protected with
                  its own galvanic anodes.
                  Coated Welded Casings
                  When coated welded metallic casings are used, the impressed current system that is provided
                  for protection of the carrier pipe should have sufficient capacity to protect the welded casings
                  as well.
                  Other types
                  When bare concrete is used either as a casing or as weight coat at unstable areas, it shall be
                  ensured that the underlying coating of the carrier pipe is in good condition and that no part of
                  the reinforced metal of the concrete is in contact with the carrier pipe, (reinforcement and the
                  carrier pipe must be electrically isolated from each other).
                          Note:
                          This section does not recommend or prevent use of particular type of casing and/or method and
                          material, etc. It only addresses cathodic protection considerations required, when casings are used
                          as required or recommended by other Saudi Aramco standards and/or guidelines (see SAES-L-460).
                  Method statements as well as drawings for cased pipelines shall be approved by Saudi Aramco.
                  Refer to NACE SP0200 for some guidelines on Steel-Cased Pipeline Practices.
                 Cathodic Protection of existing unprotected Pipelines
                  When it is desired to cathodically protect existing unprotected structures, considering that these
                  are existing pipelines whose condition is unknown, it is recommended to carry out a current
                  requirement test. Current requirement test in addition to providing current requirement for CP,
                  also verifies the capability of cathodic protection system to protect the structure of interest.
                  Such current requirement tests can be carried out utilizing temporary DC power sources not
                  limited to portable generator and rectifier (including batteries with variable resistors), temporary
                  anode beds (usually made of scrap steel) to determine current required for cathodic protection
                  and probable locations for anode beds.
                 Monitoring
                 Monitoring of cathodic protection systems shall be conducted by the Proponent CP
                 organization in accordance with SAEP-333.
   6.13.1         Remote Monitoring
                  Remote monitoring equipment shall be provided for ICCP power supplies used for cross-
                  country pipelines. Material specifications shall be as per 17-SAMSS-018.
                  The remote monitoring equipment shall be constructed to interface with the existing remote
                  monitoring system being used by the respective CP Proponent Department. Interfacing of the
                  new & existing RMU is mandatory to ensure that the RMU data is reliably collected and utilized.
                  PMT shall determine the specifications for the existing remote monitoring system and shall be
                  fully responsible for providing this information to the CP Design Contractor and ICCP power
                  supply vendor.
                  Remote monitoring units shall be provided along the length of pipelines at every 5 km intervals
                  and at critical locations listed below.
                  -    Wadi Areas
                  -    Multiple pipeline parallelism & crossing locations
                  -    Mid Point between two CP stations
                  -    Valve stations


                                                © Saudi Arabian Oil Company, 2023                                Page 26 of 54

Saudi Aramco: Company General Use
   Document Responsibility: Cathodic Protection Standards Committee                                                 SAES-X-400
   Issue Date: 02 May 2023
   Next Revision: 02 My 2028

                  -    Isolation locations


   6.13.2         Test Stations
                  Provide a test station for measuring pipe-to-soil potential according to Standard Drawing AB-
                  036907 at each:
                      a. Kilometer marker of the buried sections of pipelines
                      b. Negative connection
                      c. Thrust anchor
                      d. Insulated cased crossing
                      e. Thrust bored road crossing
                      f.   Paved road crossing
                      g. Isolation Joints
                      h. Pipeline / Railway / River Crossings
                      i.   Locations of Coupons
                      j.   OHPL locations
                      k. Wadi crossings
                      l.   Galvanic Anode Locations.
                           Exception:
                           Test stations may not be required when some other form of connection to the pipeline is available
                           such as Junction Box, Pipeline Bond Box, Isolation Bond Box, Anode or Negative Junction Box, etc.
                           Any aboveground feature of a pipeline which facilitates electrical connection to the pipeline can
                           also be used for the purpose of potentials measurement.
                  Provide a four-wire current measurement test stations at every 10 km and at upstream and
                  downstream side of the CP T/Rs. At valve stations, bonding wire should be used for current and
                  hence no separate 4wire test station required. Bond wire size across valve station shall be based
                  on the bond current and attenuation.
                           Note:
                           Concrete Test stations and Junction Boxes can also be used in areas where it is expected to be
                           beneficial such as vandalism prone areas, locations of OHPLs. Specific approval for use of concrete
                           junction and test stations shall be obtained in writing from the Proponent prior to actual
                           recommendation of concrete type junction boxes and test stations.
   6.13.3         Coupon Test Station
                  The CP probe or coupon shall be installed approximately 500 mm from the side of the pipe, and
                  1,000 mm deep (see Figure 1) at every 5 km and critical locations listed in section 6.13.1.4. These
                  coupon test stations shall be combined with Remote Monitoring facilities as per section 6.13.1.4.


   6.13.4         Soil Access Test Holes
                  Install soil access test holes, according to Standard Drawing AB-036907, in concrete and asphalt
                  (paved) areas directly over the top of the pipe to be monitored. In concrete or asphalt areas,
                  install one soil access hole at each of the following locations:
                      a. Over the pipe, midway between each pair of distributed anodes.


                                                © Saudi Arabian Oil Company, 2023                                 Page 27 of 54

Saudi Aramco: Company General Use
   Document Responsibility: Cathodic Protection Standards Committee                                           SAES-X-400
   Issue Date: 02 May 2023
   Next Revision: 02 My 2028

                      b. Over the pipe, in line with each distributed anode (directly across)
                      c. One at each test station or riser used as a test station if there is no direct close proximity
                         access to the soil.
                      d. Above a pipeline at maximum 50 meter spacing in asphalt or concrete paved areas.
   6.13.5         Below Ground to Above Ground Transition Areas
                  At pipeline transitions through asphalt or concrete, provide 30 cm of unpaved soil around the
                  transition. A soil access test hole is not required at transition points with the 30 cm of
                  clearance.
                 Stray Current Corrosion
                  Stray currents include DC or AC. DC stray currents are from neighboring Cathodic Protection
                  system, DC traction systems, welding operations, etc.AC stray current is usually as a result of
                  Induced AC voltages on the pipeline as a result its proximity to the high voltage power lines.
   6.14.1         DC Stray Current Corrosion
                  DC induced stray current is usually indicated by localized fluctuations to the cathodic protection
                  potentials which could be static or dynamic depending on the source of stray current.
                  DC stray current can be mitigated by one or several of the following methods:
                  -    Installation of a bonding / drainage station between the two pipeline structures;
                  -    Installation of isolating joint;
                  -    By adjusting the cathodic protection system settings to improve the cathodic protection
                       levels; and
                  -    Localized cathodic protection systems.
                  Refer to NACE SP0169, Control of External Corrosion on Underground or Submerged Metallic
                  Piping Systems as well as Annexure-B of ISO 15589-1, Petroleum, Petrochemical, and Natural
                  Gas Industries - Cathodic Protection of Pipeline Systems On-land Pipelines.
                  When DC stray current interference are expected or found, mitigation design and materials
                  requirements shall be submitted to Saudi Aramco for review and approval.
                  At the time of commissioning of CP system stray current interference tests shall be carried out
                  at pipeline crossings and parallelism locations to confirm that there is no stray current
                  interference. Stray current interference if any found shall be mitigated. These field testing &
                  mitigation for stray current shall be submitted to proponent for acceptance.


                 AC Interference and Mitigation
                  AC interference on a buried pipeline can cause corrosion due to AC current exchange between
                  the pipeline and and the surrounding soil. This exchange current depends on several factors
                  listed below.
                  -    AC voltage
                  -    Configuration of the AC power line phase conductors
                  -    Configuration of the earthing conductors
                  -    Distance between the AC power line and the pipeline
                  -    Current flowing the AC power line phase conductors
                  -    Average coating resistance of the pipeline


                                                © Saudi Arabian Oil Company, 2023                           Page 28 of 54

Saudi Aramco: Company General Use
   Document Responsibility: Cathodic Protection Standards Committee                                              SAES-X-400
   Issue Date: 02 May 2023
   Next Revision: 02 My 2028

                  -    Thickness of the coating
                  -    Soil resistivity
                  Therefore, AC interference modelling shall be carried out and mitigation to reduce the impact of
                  AC interference shall be provided considering the following sections 6.15.1 to 6.15.7. Refer to
                  AMPP SP0177, ISO 18086 & AMPP SP 21424 & BS EN 50443 for AC Interference issues,
                  modelling and mitigation .
   6.15.1         Qualitative Testing
                  Qualitative testing for induced AC voltages shall be completed:
                  -    for new pipelines that parallel (within 100 meters) high voltage overhead AC power lines (69
                       kV or greater) for a distance of more than 500 meters.
                  -    for new pipelines where the overhead AC power lines cross the pipelines at an angle
                       outside the limits stated in SAES-B-064.
                  -    following the Alternating Current Interference Severity Ranking.
                  The qualitative testing shall be completed as part of the investigative field work required for the
                  detailed design of the CP system.
   6.15.2         Quantitative Study
                  If qualitative testing indicates that AC voltages on the new pipeline may exceed the safe level
                  requirements specified in SAES-B-064 and the Alternating Current Interference Severity
                  Ranking during steady-state conditions as well as under fault conditions, PMT shall commission
                  a detailed study including software modelling (utilizing approved / recommended software /
                  vendor) to quantify expected induced AC voltages during peak load, and shall implement the
                  studies recommendations for mitigation to reduce the voltages to a safe level.
                          Note:
                          Irrespective of measured induced AC voltages, whenever there is deviation to SAES-B-064 and / or
                          Alternating Current Interference Severity Ranking requirements, a detailed AC study shall be
                          conducted.
   6.15.3         Alternating Current Interference Severity Ranking
                  Consider the Limits of SAES-B-064
                  Assess the limits established by SAES-B-064, section 7.6-Overhead Electrical Powerline
                  Crossings considering the following:
                      •   The horizontal angle of intersection between the pipeline and powerlines operating
                          above 69 kV, as per SAES-B-064
                      •   The minimum horizontal separation between any pipeline and the poles or support
                          structures of overhead powerlines, as per SAES-B-064.
                      •   The induced voltages in pipelines and communications cables shall not exceed twelve
                          (12) volts under normal (i.e., steady-state) conditions, as per SAES-B-064.
                      •   The minimum vertical clearance (measured from grade) of overhead powerline
                          conductors at pipeline crossings shall be as per SAES-B-064.
                      •   Underground electrical cable colocation and crossings, as per SAES-B-064 paragraph 7.8.
                  In additional to clear limits set forth in SAES-B-064, there are other factors that may affect
                  coating degradation and contribute to AC induced corrosion on pipelines that meet the SAES-
                  B-064 limits.



                                                © Saudi Arabian Oil Company, 2023                              Page 29 of 54

Saudi Aramco: Company General Use
   Document Responsibility: Cathodic Protection Standards Committee                                           SAES-X-400
   Issue Date: 02 May 2023
   Next Revision: 02 My 2028

                  Therefore, careful consideration should be given to the additional risks. Where a risk is
                  identified the guidelines provided here shall be used for a detailed AC interference study and
                  mitigation.


                  Load Current
                  The load current of HVAC powerlines that cross or parallel a pipeline should be assessed in
                  conjunction with the limits set by SAES-B-064 and further consideration should be given to
                  Table 12, which provides the severity ranking associated with HVAC load current (this table is
                  reproduced from report “Criteria for Pipelines Co-Existing with Electric Power Lines, Prepared
                  for INGAA Foundation, Inc., Prepared by DNV GL, October 2015, Final Report No. 2015-04”)
                  If the phase current falls within the high to very high severity ranking further investigation shall
                  be conducted for particularly if the crossing angle is close to the limits of the 45օ to 135օ, within
                  10% of the horizontal separation distance and / or parallel distance limits allowed for by SAES-
                  B-064.


                  Soil Resistivity
                  Soil resistivity affects both the magnitude of induced AC and the susceptibility to AC corrosion.
                  The AC corrosion process is a function of the AC current density at a coating holiday, which in
                  turn is dependent on the level of AC voltage on the pipeline and the local spread resistance.
                  The bulk soil resistivity is a primary factor in the corrosion activity.
                  Table 13 provides the generalized severity rankings of soil resistivity.
                  If the soil resistivity at a HVAC powerline crossing falls within the high to very high severity
                  ranking further investigation shall be carried out for particularly if the load current risk
                  identified in Table 11 is high to very high, the crossing angle is close to the limits of 45օ to 135օ,
                  within 10% of the horizontal separation distance and / or parallel distance limits allowed for by
                  SAES-B-064, 7.6 Overhead Electrical Powerline Crossings.
   6.15.4         Field Data
                  Project Proposal
                  The project proposal does not require measurement of field data. Field data available from
                  existing ACM and CP system may be provided as an input by the PMT team by collecting the
                  same from Proponent. Where data is lacking the scope of work should be developed to clearly
                  define all the necessary inputs.
                  Detailed Design
                  Detailed design shall provide plan view drawings of the overall powerline and pipeline system,
                  showing lengths and separation distances of all power lines and pipelines. Provide the
                  following information in a suitable format as part of the investigation, software modelling and
                  design:
                      a. The pipelines under study.
                      b. Pipeline Dimensions including burial depth, the diameter, and the wall thickness of all
                         pipelines.

                                                © Saudi Arabian Oil Company, 2023                           Page 30 of 54

Saudi Aramco: Company General Use
   Document Responsibility: Cathodic Protection Standards Committee                                           SAES-X-400
   Issue Date: 02 May 2023
   Next Revision: 02 My 2028

                      c. All parallel or roughly parallel high voltage circuits which may influence the pipeline
                         under investigation.
                      d. Horizontal distance of the pipeline under study from the centre of the powerline tower.
                      e. Horizontal distance of the pipeline under study from the edge of the powerline tower
                         (e.g., from the outside of the nearest tower leg).
                      f.   Consideration to be given to laterals and other pipelines feeding or being fed by the
                           pipeline under study to assess their electrical continuity with the pipeline under
                           investigation and the associated AC interference risks.
                      g. All exposed structures, such as valve sites, off takes and other such facilities on the
                         pipelines of interest.
                      h. All insulating flanges on the pipelines of interest.
                      i.   All anode beds on the pipelines of interest.
                      j.   Other pipelines which are parallel to the pipelines under study for significant distances
                           (i.e., on the order of 2 km or more), or which cross them, or which come within 10 m of
                           them.
                      k. Adequate consideration to be given to electric substations and generating plants,
                         particularly if their assessed AC zone of interference overlaps or extends over the route
                         of the pipeline under investigation.
                      l.   Electric substations of both ends of each high voltage circuit shown on the map.
                      m. Soil Resistivity Measurements should be taken in addition to regular cathodic protection
                         soil resistivity measurements using frequency-selective equipment and / or the Wenner
                         method at the following locations:
                           -   All exposed structures: e.g., at all valve sites, flow meters, etc.
                           -   Locations where one or more power lines deviate away significantly from the pipeline
                               or vice-versa, at phase transposition locations, at power line crossings, and at a
                               maximum of 5km intervals along parallelisms.
                           -   The minimum number of Soil Resistivity measurements shall be taken at the start,
                               centre and end of a parallelism
                           -   Locations where the pipeline is within 50 m of power line structures or grounds and
                               is within 500 m of substation and power plant locations.
                           -   Recommended Wenner four pin spacings in meters are: 0.5, 1, 2, 3, 5, 7, 10, 20, 30,
                               50, 70, 100 or as deemed necessary. This data shall form the basis of soil layer
                               assessment for AC interference and mitigation and modelling purposes.
                      n. Exposed Structures in the following locations require mitigation for safety hazard:
                           -   Valve sites, off takes, flowmeters and other exposed locations along the pipeline
                               under study or at its extremities. Provide drawings clearly indicating the fence line,
                               the locations and dimensions of gates, the property boundaries (i.e., the maximum
                               extent of any gradient control grid which may be required), the locations and
                               diameters of structures protruding out of the ground.
                           -   Note that for sites requiring protection, safety considerations often require that
                               gradient control conductors extend at least 1 m beyond the fence line: it is therefore
                               best that the fence line be at least 1 m within the property line so that gradient



                                                © Saudi Arabian Oil Company, 2023                           Page 31 of 54

Saudi Aramco: Company General Use
   Document Responsibility: Cathodic Protection Standards Committee                                           SAES-X-400
   Issue Date: 02 May 2023
   Next Revision: 02 My 2028

                              control grid conductors do not encroach on adjacent property. Furthermore, a layer
                              of crushed rock may be required to extend outside the grid.
                      o. Electrical Properties of the following is required:
                          -   Coating Resistance. Considering all affected pipelines, both new and old.
