Repository: om051p/PL_PCP

File: Reference/SAES-X/SAES-X-600.txt (part 3 of 4)
Engineering Standard                                                                14 May 2023
                 sufficient potential gradient over the entire length of the respective pipeline to achieve the
                 protection criteria.
                 The resistance to ground of a distributed anode bed does not need to compliment the rated
                 resistance of the rectifier, however, the combined current capacity of the anodes shall be equal
                 to or greater than the rectifier rated current.
                 Anode spacing shall be considered based on the voltage gradient calculations. It is required to
                 ensure that the recommended anode quantity and spacing covers the entire piping network
                 that is part of the CP system. One good approach to satisfy this requirement is to verify on the
                 plot plan with known area, anodes are spaced enough based on voltage gradient and then draw
                 a circle of gradient for each anode to show that these gradient circles overlap each and other
                 and covers the entire piping under consideration. ‘A0’ sized plot plan drawing showing anode
                 layout, anode voltage gradient circles (anode voltage cones) and UG piping shall be provided
                 with the design for review.
                 For plant plot that exceed 50 m by 50 m, soil resistivity survey at multiple locations shall be
                 carried out and the worst case values (lowest resistivity values) used in the anode voltage
                 gradient calculations.
                 If impressed current anodes are placed within 50 meters of a thrust anchor, then two additional
                 impressed current anodes shall be installed within 15 meters of the anchor, and placed on
                 opposite sides of the anchor. If impressed current anodes are installed, galvanic anodes are not
                 required for the thrust anchor.
                         Note:
                         Cathodic protection requirements for thrust anchors on pipelines exiting or entering the plant are
                         covered in SAES-X-400.
                 Galvanic anodes may be used to protect short (less than 500 meters) buried sections of coated
                 piping; provided the following conditions are met:
                      All parts of the piping are greater than 100 meters from the closest impressed current
                      rectifier.
                      The piping is not shielded by other structures and no other structures (concrete, plastic,
                      wood, and metal) are within 6 meters of the piping.
                      The piping is not electrically continuous with any other buried uncoated structure.
                      The cathodic protection design shall be based on calculation of the current requirement for
                      the short section of buried pipeline, and determination of the required number and size of
                      galvanic anodes to achieve that current for the minimum life requirement.
                      For multiple short sections of piping less than 500m each, the combined length shall be less
                      than 500m. Otherwise, the preferred method in such cases shall be ICCP system considering
                      common cathode to avoid multiple isolations in a plant facility.
   5.3.5         Monitoring



                                                 © Saudi Arabian Oil Company, 2023                                      Page 20 of 36

Saudi Aramco: Company General Use
   Document Responsibility: CHOOSE COMMITTEE Standards Committee                                                    SAES-X-600
   Issue Date: 14 May 2023                                            Cathodic Protection of External Surfaces of Plant Facilities
   Next Revision: 14 May 2028

                 Provide a test station according to Standard Drawing AB-036907 for measuring pipe-to-soil
                 potentials at:
                     Insulated cased crossings
                     Paved road crossings
                     Thrust-bored road crossings
                     Negative connections to underground piping
                     Buried bond connections
                     Other locations as required by operational needs.
                 The maximum spacing between test stations or risers used for test stations is 100 meters.
                 Remote Monitoring Test Stations as per section 5.1.2.4 shall be provided.
                 25% of test stations shall include CP coupons and these be strategically deployed at drain
                 points (DPs) and most distant pipe locations from DPs.
                 Piping risers may be used for test stations provided they are labeled and identified as test
                 points on the Cathodic Protection Layout Drawings and on the riser.
                 Install soil access test holes, according to Standard Drawing AB-036907, in concrete and asphalt
                 (paved) areas directly over the top of the pipe or structure to be monitored. In these concrete
                 or asphalt areas, install one soil access hole at each of the following locations:
                      Midway between anodes.
                      One over the structure closest to each anode.
                      One at the beginning and one at the end of each pipeline segment.
                      One at each metallic hydrant, metallic riser or metallic valve that is part of a non-metallic
                      piping system. However, if there is sufficient soil access at the base of the hydrant, riser or
                      valve, a soil access test hole is not required.
                      One at each test station or riser used as a test station.
   5.3.6         Bonding, Electrical Continuity, and Electrical Isolation
                 Bonding, electrical continuity, and electrical isolation shall comply with Section 5.2.12 of this
                 standard.
   5.3.7         Buried Metal Pipelines - Temporary Cathodic Protection
                 Temporary CP of plant piping sometimes impractical due to arrangement and construction;
                 therefore, requirement for temporary CP shall be carefully evaluated at the project design stage.
                 Various factors that needs to be considered for such evaluations include but not limited to
                 following:
                 • Soil corrosivity
                 • Presence of copper earthing network
                 • Other corrosion protection measures such as coating, corrosion allowance considerations
                 • construction period
                 If the permanent ICCP will not be energized within 6 months of burial of any portion of the
                 pipeline, then temporary CP shall be provided.
                 The current density requirements for temporary CP shall be 10% of current density stated in
                 Table 2 of this standard.
                 The design life of temporary cathodic protection shall be 2 years minimum.
                 Instead of separate temporary CP system, permanent CP installations can be temporarily
                 energized to achieve temporary protection.
                 Where supplemental galvanic anodes are determined to be necessary for temporary cathodic
                 protection, wherever practical, they shall be installed at permanent galvanic anode locations.



                                             © Saudi Arabian Oil Company, 2023                                     Page 21 of 36

Saudi Aramco: Company General Use
   Document Responsibility: CHOOSE COMMITTEE Standards Committee                                                    SAES-X-600
   Issue Date: 14 May 2023                                            Cathodic Protection of External Surfaces of Plant Facilities
   Next Revision: 14 May 2028

                 The permanent junction box or test station facilities shall be used to terminate the supplemental
                 galvanic anodes.
                 For temporary protection whilst there is no need to apply specific protection criteria, pipe-to
                 soil potential survey data as well as current from the anode to connected piping will be required
                 to verifying that the temporary system is providing current to the piping.
                 At locations where the permanent galvanic anode equipment will not work for effective
                 temporary cathodic protection:
                 • Select low resistivity locations to maximize the current output and minimize the number of
                      anodes required.
                 • Install galvanic anodes on an “as required” basis, i.e., use the calculated numbers of anodes
                      as a guide, and install anodes as required basis to ensure that the connected piping are
                      receiving current.
                 Terminate galvanic anodes for temporary cathodic protection in a 3-pin test station using the
                 installation details given in Standard DrawingAA-036352. The number of anodes required per
                 location shall be based on the actual requirement and not as shown on the standard drawing.
   5.3.8         Cathodic Protection of existing unprotected Pipelines
                 When it is desired to cathodically protect existing unprotected structures, considering that these
                 are existing pipelines whose condition is unknown, it is recommended to carry out a current
                 injection test. Current injection test in addition to providing current requirement for CP, also
                 verifies the capability of cathodic protection system to protect the structure of interest. Such
                 current injection tests can be carried out utilizing temporary DC power sources (including
                 batteries with variable resistors), temporary anode beds (usually made of scrap steel) to
                 determine current required for cathodic protection and probable locations for anode beds.
                 For existing structures prior to design of CP system, other asset integrity tests such as physical
                 condition assessment (sample dig survey), fitness for purpose, leak and/or failure history, etc…,
                 shall be assessed. When cathodically protecting existing unprotected structures, it shall be
                 brought to the notice of all concerned including the proponent that effective CP system whilst
                 providing protection from further corrosion does not correct any pre-existing corrosion which
                 may still result in accelerated corrosion and/or failure and hence over reliance on CP under such
                 conditions shall be avoided unless all such pre-existing corrosion defects have been identified
                 and repaired.
                 Isolated Buried Pipeline Casings
   5.4.1         Design Philosophy
                 The cathodic protection system for a buried metal casing installed for a buried section of a
                 metal pipeline shall be:
                     Designed using the “earth potential rise” method for casings of normally buried metal
                     pipelines protected by impressed current anodes, or,
                     designed using galvanic anodes for casings of normally above grade pipelines that are
                     cased for crossings such as at roads or dikes.
   5.4.2         Protection Criteria
                 Refer to section 5.3.2
   5.4.3         Anodes for Pipeline Casings
                 Galvanic Anodes
                 Install the number of anodes specified in Table 7. Use 27.2 kgs (60 lbs) magnesium anodes for
                 soil resistivities greater than 500 ohm-cm. Use 22 kgs (48.5 lbs) or 50 kgs (110.23 lbs) zinc
                 anodes for soil resistivities equal to or less than 500 ohm-cm.
                 Galvanic anodes shall be connected to the casing through galvanic anode (3-pin) junction boxes
                 (17-SAMSS-008). See Table 7.


                                             © Saudi Arabian Oil Company, 2023                                     Page 22 of 36

Saudi Aramco: Company General Use
   Document Responsibility: CHOOSE COMMITTEE Standards Committee                                                        SAES-X-600
   Issue Date: 14 May 2023                                                Cathodic Protection of External Surfaces of Plant Facilities
   Next Revision: 14 May 2028

                 For casings not addressed by this table, such as bare casings or casings longer than 30 meters, a
                 site-specific design must be completed that considers soil resistivity, total current requirement,
                 and anode life. The supervisor of the Cathodic Protection and Coatings Unit must concur with
                 the proposed design.
   5.4.4         Monitoring
                 Monitoring shall comply with Section 5.3.5 of this standard.
   5.4.5         Bonding and Electrical Continuity
                 Bonding and electrical continuity, shall comply with sections 5.2.12, and 5.2.10 of this standard.
                 At crossing locations involving more than one casing, the casings shall be bonded together.
                 On Grade Tank Bottoms - Soil Side
   5.5.1         New Tanks - CP Design Philosophy
                 The cathodic protection system shall be designed in accordance with the requirements for new
                 tanks detailed in Standard Drawing AA-036355.
                 New tanks shall be designed with an impressed current grid system, loop system, or continuous
                 distributed anode system placed directly beneath the tank (see 5.5.1.4) and designed to ensure
                 a relatively uniform current distribution that maintains all points on the tank bottom within the
                 required protection criteria limits.
                         Note:
                         In case of a tank(s) containing high temperature product(s) typically in the region of 90°C and
                         above that could make the soil environment under the tank bottom to be very dry making the CP
                         system ineffective, then there is no need for a CP system to protect the tank(s) bottom. However,
                         this commentary note is only applicable when the said tanks are operating at high temperatures. If
                         the said tank is used for some other purpose (lower operating temperatures) or operated at
                         temperatures much lower than 90°C then cathodic protection will be required. Therefore, decision
                         to include or exclude CP shall be case-to-case evaluation for new tanks as applicable.
                         Before any decision can be made to exclude CP, CONTRACTOR are to provide the temperature
                         profile through the appropriate heat transfer calculations that include coating skin temperature on
                         the underside of the tank base, soil temperature directly on the underside of the tank base, the soil
                         temperature a vertical distance 500 mm below the tank base where anodes and cables would
                         potentially be installed.
                         The heat transfer calculations will involve specifying tank design and operating parameters
                         including (but not limited to) the following:
                         - Tank operating temperature envelope
                         - Coating types (internal and external)
                         - Thicknesses and coating heat transfer values
                         - Tank base thicknesses and steel heat transfer values
                         - Ambient soil temperatures and soil heat transfer values
                         When it is deemed necessary to install cathodic protection for such high temperature application,
                         then all the CP materials such as anodes, reference electrodes, coupons and corrosion probes,
                         cables, connections, etc…, must be suitably rated and/or corrected for the temperature of
                         installation.
                 The backfill sand for the tank external bottoms shall be clean washed chloride free sweet sand
                 (Bitumen Sand / Oily Sand NOT permitted). (Refer to 32-SAMSS-005 Appendix B for details)




                                               © Saudi Arabian Oil Company, 2023                                       Page 23 of 36

Saudi Aramco: Company General Use
   Document Responsibility: CHOOSE COMMITTEE Standards Committee                                                     SAES-X-600
   Issue Date: 14 May 2023                                             Cathodic Protection of External Surfaces of Plant Facilities
   Next Revision: 14 May 2028

                 Tank bottoms are usually provided with secondary containment liners as dictated by SAES-D-
                 100, primarily for protection of the soil from contamination by the stored product during leak.
                 CP considerations differ for the tanks with and without secondary containment liners.
                 • For the tanks with liners, anodes and monitoring facilities such as reference electrodes,
                     coupons and ER probes etc. are installed within the liner directly under the tank bottom.
                     Current drain to other nearby structures such as grounding are negligible and hence
                     ignored.
                 • For the tanks without any secondary containment liners, anodes can be directly installed
                     under the tank bottom or distributed type or any other acceptable configuration.
                     Monitoring facilities such as reference electrodes, coupons and ER probes etc. are installed
                     directly under the tank bottom. In such cases current drain to nearby structures such as
                     earthing, and rebars, etc.., must be factored into the design.
                 For new tank external bottoms, a soil resistivity value of 50,000 ohm-cm can be used for
                 calculations unless the actual field verified values indicate differently.
                 Monitoring
                 Monitoring shall comply with Section 5.3.5 of this standard.
                 Perforated/slotted monitoring tube installed across the center of the tank bottom will be
                 required to monitor tank bottom potentials. Appropriate purpose made reference electrodes
                 with moist backing (e.g., wet foam) shall be used to pull through the perforated monitoring
                 tube for the purpose of tank to soil potential measurements. Flooding of tank bottoms is not
                 permitted.
                 Stationary reference electrodes & CP Coupons capable of working in tank bottom installations
                 shall be provided for monitoring at selected locations.
                 ER probes capable of working in tank bottom installations shall be provided for monitoring at
                 selected locations.
                         Note:
                         ER probes are provided for regular ongoing monitoring and not for the purpose of commissioning.
                         ER probe data shall be collected and recorded at the time of commissioning for review later (see
                         also Section 5.5.8).
                 For the tank bottoms with GRID type systems, number of power feed connection to the anode
                 GRID shall be based on Table 8.
   5.5.2         Existing Tanks - CP Design Philosophy
                 It is up to the proponent organization to evaluate the corrosion history of the tank(s) and to
                 conduct the required field measurements to facilitate a justifiable engineering decision on the
                 need to replace or upgrade a cathodic protection system. Appendix II contains a description of
                 field measurement procedures that can be used to determine if CP will be effective for tank
                 bottoms on oily sand.
                 If the decision is to install a cathodic protection system, then the following procedure shall be
                 implemented:
                     Conduct soil resistivity measurements approximately 10 meters from the tank to determine
                     uniformity of the soil surrounding the tank and to determine the optimum depth and
                     orientation to place the anodes.
                     Install one test anode remote from the tank (25 to 50 meters) at the depth determined by
                     step a) above and connect a DC power supply between the anode and the tank set to
                     discharge the rated current from this anode.
                     Measure the resulting gradient to determine the optimum distance the anodes shall be
                     place from the tank.
                     Design and install the anodes circumferentially distributed around the tank based on the
                     information gathered from the above testing. Conduct this field testing for each group of
                     tanks within the same plant sharing similar soil characteristics.


                                              © Saudi Arabian Oil Company, 2023                                     Page 24 of 36

Saudi Aramco: Company General Use
   Document Responsibility: CHOOSE COMMITTEE Standards Committee                                                          SAES-X-600
   Issue Date: 14 May 2023                                                  Cathodic Protection of External Surfaces of Plant Facilities
   Next Revision: 14 May 2028

                 The cathodic protection system shall be designed in accordance with the requirements for
                 existing tanks detailed in Standard Drawing AA-036355.
                 The anode configuration for existing tanks requiring new impressed current cathodic protection
                 systems, or upgrades to existing impressed current cathodic protection systems shall be
                 designed using impressed current distributed anodes placed around the perimeter of a tank.
                         Note:
                         Existing tanks that require anode upgrades and have an oily sand foundation mixture or asphalt or
                         concrete foundation pad will not receive complete cathodic protection in areas where the oily sand
                         mixture collects water at the interface between the tank bottom and the oily sand. Consideration
                         shall be given to removing the oily sand wherever economically viable.
                 Existing tanks requiring new tank bottoms that will be installed above the existing bottom
                 without removal of the existing bottom shall be cathodically protected with galvanic anodes in
                 accordance with Standard Drawing AA-036905.
   5.5.3         Protection Criteria - Tank Bottoms and Buried Tanks
                 For new tank bottom CP system installation, the negative structure-to-soil potential shall be
                 measured at 1 meter intervals through a slotted monitoring tube installed beneath the tank,
                 and through access holes in the ring wall. The protection criteria for tank bottoms and buried
                 tanks shall be:
                     A minimum of -1.0 volt and a maximum of -2.5 volts, with reference to a copper/copper
                     sulfate electrode and the current on, or
                     if all of the protective current can be interrupted, a minimum potential of either -0.850 volt
                     off with reference to a copper/copper sulfate electrode, or
                     a 100 mV polarization shift between the instant off potential and either the native state (for
                     initial commissioning only), or the depolarized state potential.
                         Notes:
                                 1.   Criteria a. (ON Potential) Maximum ON potential limit stated here refers to potentials
                                      with all influencing CP power supplies turned ON and if with the help of a coupon or
                                      other reliable method if it can be demonstrated that the instant OFF values are within the
                                      acceptable limits and in such specific cases, higher ON potentials than the limit stated will
                                      be allowed.
                                 2.   Criteria c. (Polarization Potential) The “potential decay” is the decrease in potential
                                      between the “instant off” and the steady state off potential. A probe or coupon typically
                                      reaches a steady state off potential within 60 seconds to 60 minutes. Refer to ISO15589-1
                                      and NACE TM0497 for depolarization measurement procedures. This criteria shall not be
                                      used when mixed-metal components or dissimilar metals are in contact for example steel
                                      pipeline in contact with copper (pipe or earthing). And in soils containing Sulfate
                                      Reducing Bacteria (SRBs), or when interference or stray current activity is present.
   5.5.4         DC Power Supply - Tank Bottoms
                 The DC power supply shall comply with Section 5.2.7 of this standard.
   5.5.5         Anodes - Tank Bottoms
                 For an existing tank, HSCI, mixed metal oxide or polymeric anodes shall be used for existing
                 tank designs.
                 Mixed metal oxide, or polymeric anodes shall be used for new tank designs. The design
                 concept and the anode specifications and manufacturer must also be pre-approved in writing
                 by Saudi Aramco.
                 Impressed current anodes for existing tanks, and galvanic anodes shall comply with Section
                 5.2.8.


                                                 © Saudi Arabian Oil Company, 2023                                       Page 25 of 36

Saudi Aramco: Company General Use
   Document Responsibility: CHOOSE COMMITTEE Standards Committee                                                       SAES-X-600
   Issue Date: 14 May 2023                                               Cathodic Protection of External Surfaces of Plant Facilities
   Next Revision: 14 May 2028

                 The resistance to ground of the anodes can be greater than the rated resistance of the rectifier,
                 however, the combined current capacity of the anodes shall be equal to or greater than the
                 rectifier rated current.
   5.5.6         Monitoring
                 For a new tank bottom, monitoring shall be through access tubes through tank ring walls,
                 stationery reference electrodes, CP coupons, corrosion probes and slotted monitoring tubes
                 under the tank bottom according to Standard Drawing AA-036355.
                 For an existing tank with distributed anodes outside the perimeter of the tank, monitoring shall
                 be through access tubes through the ring wall, as per Standard Drawing AA-036355, Detail 6.
   5.5.7         Bonding and Electrical Continuity
                 A dedicated negative cable shall be connected directly between each tank protected and the
                 rectifier providing current to that tank. Connect multiple tanks to the rectifier through a
                 negative junction box.
                 For large diameter tanks with transformer rectifier rating of 75 Amps and more, at least two
                 dedicated negative connections to each tank shall be provided.
   5.5.8         Commissioning
                 Tank external bottom commissioning shall be carried out with the tanks filled to at least half of
                 its capacity. This is required to achieve reasonable tank to soil contact. If necessary for the
                 purpose of commissioning water shall be filled or the commissioning carried out at the time of
                 hydro test / water fill up test.
                 Each tank must be provided with at least two ER probes in accordance with AA-036355.
                 Provision shall be made at the ER probe test station to connect and/or disconnect all of the ER
                 probes to the CP system through a switch. For the first year after commissioning the center ER
                 probe shall be connected to the CP system to evaluate status of protected probe.
                 Initial set of ER probe data shall be collected and recorded within 48 hrs of installation of the
                 probes. Second set of ER probe data shall be collected just before commissioning of the CP
                 system and at least once a month for the first 12 months. Thereafter, the monitoring frequency
                 can be reduced to once every 3 months to evaluate the corrosion status. ER probes data is not
                 used to decide on the CP system status at the time of commissioning.
                 Buried Valves and Fittings
   5.6.1         Design Philosophy
                 Cathodic protection for small buried isolated metallic structures that are part of a non-metallic
                 piping system, such as valves and risers shall be protected using galvanic anodes, in accordance
                 with Standard Drawing AA-036629.
                         Exception:
                         For buried metallic fittings used in non-metallic firewater service or any other water service (other
                         than hydrocarbon), a supplemental (additional) coating system using APCS-113c over top of the
                         original shop or factory applied coating system can be applied as an alternative to galvanic anodes.
                         Metallic valves and risers are not covered under this exception.
   5.6.2         Protection Criteria
                 The design of the cathodic protection system shall achieve a minimum structure-to-soil
                 potential for isolated buried metal structures of -1.0 volt with reference to a copper/copper
                 sulfate electrode and the current on, except if double coatings are used in lieu of CP as detailed
                 in 5.6.1 Exception above.
                 Metal Piles, Sheet Piling and Associated Anchors
   5.7.1         Design Philosophy


                                              © Saudi Arabian Oil Company, 2023                                       Page 26 of 36

Saudi Aramco: Company General Use
   Document Responsibility: CHOOSE COMMITTEE Standards Committee                                                    SAES-X-600
   Issue Date: 14 May 2023                                            Cathodic Protection of External Surfaces of Plant Facilities
   Next Revision: 14 May 2028

                 Design cathodic protection for metal piles using impressed current (remote or distributed
                 anode system) or galvanic anode systems. The current requirements for all metallic buried
                 structures that are electrically continuous with the protected structure must be considered.
   5.7.2         Protection Criteria
                 The minimum structure-to-soil potential for design purposes shall be:
                     Water: The structure-to-water potential for sheet piling shall be a minimum of -0.90 volt,
                     with reference to a silver chloride electrode and the current on.
                     Soil: The structure-to-soil potential for piling shall be a minimum of -0.85 volt, with
                     reference to a copper/copper sulfate electrode and the current on.
   5.7.3         DC Power Supply
                 If an impressed current cathodic protection system is used, the DC power supply shall comply
                 with Section 5.2.7 of this standard.
   5.7.4         Bonding and Electrical Continuity
                 Impressed current designs for pile systems require electrical continuity between all piles within a
                 common structure, electrical continuity by welded rods or brazing of cables (mechanical joints
                 are not reliable joints for electrical continuity).
                 Installation, Records, Commissioning, and Inspection
                 Refer to Saudi Aramco Best Practice SABP-X-003. SABP-X-003 shall be deemed a mandatory
                 document for this Standard.




                                             © Saudi Arabian Oil Company, 2023                                     Page 27 of 36

Saudi Aramco: Company General Use
   Document Responsibility: CHOOSE COMMITTEE Standards Committee                                                           SAES-X-600
   Issue Date: 14 May 2023                                                   Cathodic Protection of External Surfaces of Plant Facilities
   Next Revision: 14 May 2028




                                                       Table 1: Potential Criteria
                                       Equipment Surface Description                         Section
                                Buried Metal Pipelines                                      5.3.2
                                Isolated Buried Pipeline Casings                            5.4.2
                                On Grade Tank Bottoms and Buried Tanks                      5.5.3
                                Buried Valves, Hydrants, Monitors and Fittings              5.6.2
                                Metal Piles, Sheet Piling & Associated Anchors              5.7.2



                                       Table 2: Minimum Surface Current Densities
                             Equipment Surface Description                  Current Density (mA/m²)
                           Bare Copper Ground Rods(3)                      50
                           Stainless Steel Ground Rods (driven)            20
                           Bare Tinned Copper Cable(3)                     70
                           Bare Copper Cable(3)                            100
                                                 (1)
                           Bare Steel (buried)                             20
                           Polyethylene Tape coated steel(2)               1.25
                           Liquid Applied Epoxy coated steel(2)            0.75
                                                                 (2)
                           Fusion Bond Epoxy coated steel                  0.10
       Note (1): For tank bottom external CP calculation, consider the tank bottom bare even if coated. This is to account for
       the expected coating damages during tank bottom construction. No further safety factor or further current drainage
       allowances required for Surface Area, Temperature, Micro-Biological corrosion, etc..
       Note (2): Current density specified above is applicable for ambient temperatures up to 30°C. For structures operating
       at higher temperatures, suitable temperature correction for current density will be required.
       Note (3): For copper materials used in earthing and other applications, the current density values to polarize
       significantly increases in aerated soils. Therefore, when soil conditions indicate significantly high resistivities i.e. higher
       than 50000 ohm-cm, the current density values indicated here shall be doubled to achieve CP polarization.



                                       Table 3: Galvanic Anode Material Properties
                    Anode Material           Consumption (kg/A-Y)              Potential (mV) (Cu/CuSO4)
                    Aluminum                3.8                               -1,100
                    Magnesium               10.95                             -1,700
                    Zinc                    11.8                              -1,100
       Note: The consumption rates detailed in Table 3 include efficiency; however, a utilization factor of 0.85 may be
       included for design purposes at the designer’s discretion




                                                  © Saudi Arabian Oil Company, 2023                                       Page 28 of 36

Saudi Aramco: Company General Use
   Document Responsibility: CHOOSE COMMITTEE Standards Committee                                                       SAES-X-600
   Issue Date: 14 May 2023                                               Cathodic Protection of External Surfaces of Plant Facilities
   Next Revision: 14 May 2028

                                Table 4: Impressed Current Anode Design Parameters
             Anode Material           Consumption (kg/A-Y)            Current Density Maximum (mA/cm2)2
            HSCI                      0.45                           0.7
            Mixed Metal Oxide         MMO Anodes shall comply with requirements mentioned in Section
            (MMO)                     7.1.3 of 17-SAMSS-007
       Note: The consumption rates detailed in Table 4 have been corrected for efficiency and utilization factor. Shortening
       of the effective anode length for a HSCI anode due to an end cap at the cable end of the anode shall be neglected in
       the theoretical calculation of anode current capacity.



                                        Table 5: Impressed Current Anode Data
             Type             Dimensions           Weight  Current Capacity               Maximum Commissioning
                                                    (kg)  per Anode (Amps)                    Current (Amps)
        TA-2              56 mm x 2133 mm          20.5   2.63                            4.0
        TA-4              95 mm x 2133 mm          38.6       4.45                        7.0
        TA-5A             121 mm x 2133 mm 79.4               5.67                        10.0
        Tubular MMO       16 mm x 1,200mm          n/a        4.2                         6.0
        Tubular MMO       19 mm x 1,200mm          n/a        5.0                         7.0
        Tubular MMO       25 mm x 1,200mm          n/a        6.5                         9.0
       Notes:
           1.   The maximum acceptable current during commissioning is based on manufacturer's ratings and shall not be
                used for design. This number shall only be used when determining commissioning acceptance.
           2.   The consumption rates detailed in Table 5 include utilization factor and effective anode shortening due to end
                caps.
           3.   The Tubular MMO anodes stated above are typical and other anode dimensions may be selected as required
                based on the sizes available in the market.



                                          Table 6: Standard CP Rectifier Rating
                     Voltage rating (volts)           10 / 20 / 30 / 40/ 50 / 60 / 100
                     Current rating (Amps)            5 / 10 / 15 / 25 / 30 / 50 / 60 / 75 / 100 / 150




                                               © Saudi Arabian Oil Company, 2023                                      Page 29 of 36

Saudi Aramco: Company General Use
   Document Responsibility: CHOOSE COMMITTEE Standards Committee                                                      SAES-X-600
