Repository: om051p/PL_PCP

File: Reference/SAES-X/SAES-X-700.txt (part 3 of 4)
   Engineering Standard                                                               23 January 2023
                  permitting the use of shared CP systems as detailed in Section 6 above. Upgrade the rectifier to
                  a higher level if needed and ensure that all new and existing well casings within 500 m and
                  flowlines within 1,000 are adequately protected. While new structures shall meet the
                  commissioning requirement, existing structures shall meet the monitoring requirements.
                  Where a new well is being added to a CP system commissioned within the previous 10 years, an
                  anode bed upgrade is NOT required if the existing T/R and anode bed are capable of providing
                  the required current at an output voltage not greater than 90% (±10%) of the power supply full
                  rated voltage. If the required current for the existing wells and the new well(s) cannot be
                  achieved at 90% (±10%) or less of full rated voltage, an anode bed upgrade shall be designed
                  to comply on a prorated basis (see 6.3.4). Upgrade the rectifier to a higher level if needed.
   6.3.4          New Well Added to a CP System more than 10 Years Old within 500 meters
                  If requested by the proponent, evaluate replacing the rectifier, junction box, bond box and
                  splice box if more than 20 years old. Where a new well is being added to a CP system that is
                  more than 10 years old, the contribution of the existing anode bed to the overall anode bed life
                  and current capacity for the upgraded CP system shall be calculated on a prorated basis using
                  10 years at full rated output as full life. The existing anode bed shall be bonded to the new
                  anode bed if cost-optimal and in compliance with this standard. Use of the existing anode beds
                  should also be evaluated economically and practically as they could be too far away and thus
                  might be cost prohibiting or impractical to utilize. Upgrade the rectifier to a higher level when
                  needed. Use of existing facilities requires the proponent’s approval.
                          Notes:
                          Example: 12 TA-4 anodes operating for 5 years at 23 amps would be given a prorated remaining
                          life contribution calculated as follows:


                                                © Saudi Arabian Oil Company, 2025                                Page 20 of 44

Saudi Aramco: Company General Use
   Document Responsibility: Cathodic Protection Standards Committee                                                SAES-X-700
   Issue Date: 23 January 2023                                                      Cathodic Protection of Onshore Well Casing
   Next Revision: 23 January 2028

                               •   1 TA-4 anode has a capacity of 4.45 Amps x 10 year = 44.5 Amp-yr
                               •   12 TA-4 have a 10 year capacity of 44.5 x 12 = 534 Amp-yr
                               •   12 TA-4 at 23 Amps for 5 years have consumed 5 x 23 = 115 Amp-yr
                               •   Prorated percent consumed = 115/534 x 100 = 21.5%
                               •   Remaining prorated capacity = 78.5% x 12 anodes = 9.4 = 9 anodes
                  Design Current Criteria
   6.4.1          Use externally coated casings for all new, onshore, oil, gas, unconventional gas, gas lift,
                  observation, exploration, water injection, and water supply metallic wells regardless of the well
                  depth. This will minimize the CP current requirement, allow use of multiple well casings, reduce
                  AC consumption and permit deployment of solar systems at remote areas. If a bare well casing
                  is used, then it shall be pre-approved by the proponent and shall not be violating the general
                  decision chart of coating in Appendix A3.3 of this standard. The cathodic protection system
                  design shall provide the minimum design currents detailed in Tables 1A, 1B, and 1C of this
                  standard.
   6.4.2          The CP requirements for well casings in fields specifically covered by Tables 1A, 1B, or 1C have
                  resulted from actual Corrosion Protection Evaluation Tool (CPET) logging. Other fields were not
                  logged and thus should be determined by future logging or extrapolation. Rectifier sizes in
                  Tables 1A, 1B, or 1C may be used as a guideline while alternative cost-optimum sizes are also
                  allowed. Upgrade the rectifier to a higher level whenever needed. A list of recommended CP
                  rectifier rating is provided in Table-6 for reference.
   6.4.3          The protection criteria for commissioning and monitoring are detailed in Tables 1A, 1B, and 1C
                  of this standard. Tolerance values of ±10% on commissioning values during commissioning
                  and on monitoring values listed in Tables 1A, 1B, and 1C of this standard shall be implemented
                  where needed.
   6.4.4          Multi-well (multiple) CP systems for new well(s) located within 500 meters from the nearest
                  well shall be designed with one CP power supply sized with a minimum rated output current
                  equivalent to the sum of the commissioning current requirement plus the estimated flow-line,
                  test line, kill line, flare line, blow down line and grounding system current requirement plus a
                  design surplus of 20%. Tolerance of ±10% may be considered when sizing the rectifier to select
                  a standard rectifier rating or to use the existing CP system. Max rectifier size shall be 150 Amp,
                  max rectifier voltage shall be 100 V and max number of well casings per rectifier shall be 5 wells
                  (Max current capacity and number of well casings are not applicable for well pads where
                  multiple well casings are installed within a same well pad). The 20% surplus current is not
                  required for single well CP system. Upgrade the rectifier to a higher level whenever needed.
                  Ensure adequate protection for all buried pipelines and flowlines that belong to the new well or
                  to other facilities if they fall within 500 meters from the new well casing. Carryout field survey
                  and provide a dedicated bonding with a bond box when required to ensure protection of these
                  nearby facilities within 500 meters of the new well casing. If the well casing is connected to a
                  non-metallic flowline, then bond all metallic pipelines, flowlines and trunklines that fall within
                  the 500 meters of the new well to the well and together to ensure electrical continuity. Both air-
                  cooled and oil-cooled rectifiers per 17-SAMSS-004 are permitted for well casing sites and these
                  rectifiers shall be suitable for the location of installation.
                  Anodes and Anode Beds
   6.5.1          Impressed current and galvanic anodes shall be manufactured in accordance with 17-SAMSS-
                  007 and 17-SAMSS-006 respectively.
                          Note:
                          Nominal dimensional and weight data as specified in 17-SAMSS-007 for HSCI anodes are contained
                          in Table 3 of this standard for ease of reference.




                                                © Saudi Arabian Oil Company, 2025                               Page 21 of 44

Saudi Aramco: Company General Use
   Document Responsibility: Cathodic Protection Standards Committee                                                    SAES-X-700
   Issue Date: 23 January 2023                                                          Cathodic Protection of Onshore Well Casing
   Next Revision: 23 January 2028

   6.5.2          Anodes to be installed onshore deeper than 15 meters are classified as “deep” anode beds and
                  as such require the drilling depth to be pre-approved in writing by the Saudi Aramco
                  Groundwater Division, Reservoir Characterization Department. PMT shall obtain this approval.
   6.5.3          Deep anode beds shall be installed in accordance with the latest revision of Saudi Aramco
                  Standard Drawing AA-036385 “Cathodic Protection Deep Anode Bed”.
                          Exception:
                          Where electrolyte resistivities or bore hole conditions are not suited to the conventional installation
                          detailed on AA-036385, alternative material and installation configurations (unconventional deep
                          anode bed) may be used. Add steel casings for the active columns of these unconventional anode
                          beds to improve the anode bed performance in loss of circulation zones and include detailed
                          calculations for the steel casing consumption.
   6.5.4          For an anode bed discharging 25 amperes or more, a minimum distance of 150 meters shall be
                  maintained between the nearest anode and the well casing to establish electrical remoteness.
                          Exceptions:
                          Where electrolyte resistivities at the anode bed are below 1,000 ohm-cm,
                          the distance between the anode bed and the nearest well casing may be less than 150 meters, but
                          must be far enough from the nearest well casing such that the calculated anodic gradient (∆V) at
                          the well casing is less than 1.0 volt using the resistivity determined at the anode bed.
                          For multiple well casing locations, the calculated difference in the anodic gradient between any two
                          well casings must also be less than 200 mV.
   6.5.5          For an anode bed discharging less than 25 amperes, a minimum distance of 75 meters shall be
                  maintained between the nearest anode and the well casing.
                          Exceptions:
                          Where electrolyte resistivities at the anode bed are below 1,000 ohm-cm,
                          the distance between the anode bed and the nearest well casing may be less than 75 meters, but
                          must be far enough from the nearest well casing such that the calculated anodic gradient (∆V) at
                          the well casing is less than 1.0 volt using the resistivity determined at the anode bed.
                          For multiple well casing locations, the calculated difference in the anodic gradient between any two
                          well casings must also be less than 200 mV.
   6.5.6          Both mixed metal oxide (MMO) and high silicon cast iron (HSCI) anodes can be used for anode
                  beds. Procure MMO and HSCI anodes from approved sources as specified by 17-SAMSS-007.
                  Design parameters for HSCI and MMO impressed current anodes shall be as detailed in Table
                  2A and 17-SAMSS-007. Procure galvanic anodes from approved sources as specified by 17-
                  SAMSS-006. The design parameters for galvanic anodes shall be as detailed in Table 2B, 17-
                  SAMSS-006, and Saudi Aramco Standard Drawing AA-036389.
   6.5.7          The HSCI impressed current anodes most commonly used by Saudi Aramco are listed in Table 3.
   6.5.8          The ICCP current capacity of an ICCP anode bed shall be equal to or greater than the design
                  current for the associated CP power source and shall be calculated as follows:
                                             SA AB x Iφ ≥ Iθ

                            Where:
                                  SA AB = The total surface area of all the anodes in the anode bed
                                  I φ = Anode material current density per Table 2A
                                  I θ = CP power source rated current output



                                                © Saudi Arabian Oil Company, 2025                                    Page 22 of 44

Saudi Aramco: Company General Use
   Document Responsibility: Cathodic Protection Standards Committee                                                  SAES-X-700
   Issue Date: 23 January 2023                                                        Cathodic Protection of Onshore Well Casing
   Next Revision: 23 January 2028

   6.5.9          Adjacent ICCP anode beds powered from separate CP power sources shall be separated by a
                  minimum distance of 50 meters. Adjacent ICCP anode beds powered from the same CP power
                  source shall be separated by a minimum distance of 10.
   6.5.10         Impressed current anodes shall be designed to maintain the minimum clearance detailed in
                  Table 4 from any other cathodically protected structure.
   6.5.11         Adjacent deep anode beds can be treated as individual anode beds if the separation between
                  the anode beds meets or exceeds the minimum distances detailed in Table 4. Use actual
                  measured soil resistivities if available.
                          Example:
                          Two 50 amp deep anode beds placed 75 meters apart in 2,500 ohm-cm soil can be installed 75
                          meters away from a buried pipeline.
                  Circuit Resistance
   6.6.1          For a T/R, the CP system rated circuit resistance shall be defined as the T/R rated voltage,
                  divided by the T/R rated current. Rated voltages and currents are as detailed on the
                  manufacturer's data sheet/plate.
                  Example, 1 ohm is the rated resistance for a 50V/50A rectifier.
   6.6.2          For a photovoltaic CP system, the rated circuit resistance shall be defined as the photovoltaic
                  system rated output voltage divided by the CP power source minimum required rated current
                  from Tables 1A, 1B, and 1C.
   6.6.3          The CP system operating circuit resistance for an ICCP system shall be defined as the total
                  effective resistance seen by the output terminals of the respective ICCP power supply, and for
                  calculation purposes shall include:
                      a. Anode bed resistance-to-ground.
                      b. Positive cable resistance from CP power source to anodes.
                      c. Negative cable resistance from CP power source to structure(s).
                      d. Resistance of the casing to remote earth. This shall be as shown in Table 5 unless site
                         testing is completed to verify a more accurate value.
                      e. Effective resistance caused by +0.8 volts anode bed back emf (for HSCI/MMO in coke
                         breeze) plus the structure back emf per Table 5 (example: + 0.8 volts anode bed back
                         emf -1.2 volts casing back emf = 2.0 volts total between the anode with coke breeze
                         backfill and a coated steel casing).
                          Remf = (+0.8V for anode bed back emf + structure back emf per Table 5) / Irated
                                       Irated   =CP power supply “rated” current
                          Exception:
                          A back emf of +1.0 volts (Cu/CuSO4) shall be used for MMO/HSCI anodes in seawater, Subkha, or
                          comparable high salinity wet applications without coke breeze. This does not include the back emf
                          associated with the polarized potential of the structure.
                                  Note:
                                          When using Remf to calculate the maximum allowable anode bed resistance to
                                          provide 70% of Rrated, the value of Remf must be multiplied by 0.7 (70%).
                                  Example: Ranodebed maximum = (0.7 x (Rrated - Remf)) - Rcables - Rstructure.
                                  For a 50 V / 50 Amp rectifier,


                                                © Saudi Arabian Oil Company, 2025                                 Page 23 of 44

Saudi Aramco: Company General Use
   Document Responsibility: Cathodic Protection Standards Committee                                                 SAES-X-700
   Issue Date: 23 January 2023                                                       Cathodic Protection of Onshore Well Casing
   Next Revision: 23 January 2028

                                   Ranodebed maximum = (0.7 x (50/50 – (+0.8+1.2)/50)) - Rcables - Rstructure
   6.6.4          ICCP system designs shall take into consideration the calculated operating resistance and shall
                  size the positive and negative cables and voltage rating of the T/R such that the “calculated”
                  operating output of the T/R complies with all of the following:
                      a. At the design stage only, the target commissioning current shall be achieved at a voltage
                         of lower than 70% of the T/R rated voltage output. A pre-commissioning report is
                         approved if the well casing(s) is receiving the pre-commissioning current in the tables 1A,
                         1B, and 1C, rectifier is not exceeding 90% (±10%) voltage, anodes are not exceeding the
                         pre-commissioning current and the rectifier current is compatible with the anodes while
                         the system resistance does not exceed 90% and flowlines potential is meeting the criteria,
                         otherwise send back to the design for a re-design and re-modeling.
                      b. The normal operating output current shall be achieved with the voltage adjustment set
                         at more than 10% of the available (rated) T/R voltage output.
                      c. This is a mandatory design requirement but is not a mandatory requirement for
                         commissioning acceptance.
   6.6.5          The CP system “operating” circuit resistance measured during commissioning of a new CP
                  system shall not be greater than 90% of the CP power supply “rated” circuit resistance unless all
                  of the following are met:
                      a. If the CP system power supply is a tap adjustable T/R, it shall have at least two fine tap
                         setting increments remaining.
                      b. Each anode current, for the required minimum number of anodes is at or below the
                         maximum commissioning current rating (Table 3 of SAES-X-700).
                          Exception:
                          The system can discharge the minimum current required for commissioning listed in tables 1A, 1B,
                          and 1C of SAES-X-700.
   6.6.6          If during commissioning the flowline is measuring more than 5 Amps of current, then investigate if
                  this is a bare flow lines and/or sacrificial anode drain, stray current drain, excessive grounding,
                  large flowline network, major unknown changes to previous mechanical/electrical
                  arrangements. Possible solutions include, to use only coated pipelines, identify changes to
                  grounding and piping, verify P&ID drawings, include grounding to be part of CP design and
                  simulation, isolate spools and consider resistance bonding, increase CP system rating to higher
                  current (i.e., 100 amps instead of 50 amps) or carryout field investigation/study by PMT.
   6.6.7          During commissioning, the compatibility of the anodes and rectifier rating is not mandatory if
                  the commissioning current can be achieved.
   6.6.8          The drilling contractor is held accountable for the functioning of the anode bed, must meet
                  qualification requirements, either should have a NACE CP 2 qualified technician onboard or
                  subcontract this service, prepare a clear procedure for anode bed installation with check and
                  hold points and to be qualified by Saudi Aramco.
                  DC Power Supply
   6.7.1          Cathodic protection rectifiers and photovoltaic systems shall be manufactured in accordance
                  with 17-SAMSS-004 and 17-SAMSS-012 respectively.
   6.7.2          The maximum allowed output rating for a DC power supply is 100 volts.
   6.7.3          For hazardous areas (maximum Class 1 Zone 2), the design agency shall select a cathodic
                  protection DC power supply (and other CP system equipment) that complies with the


                                                © Saudi Arabian Oil Company, 2025                                Page 24 of 44

Saudi Aramco: Company General Use
   Document Responsibility: Cathodic Protection Standards Committee                                                SAES-X-700
   Issue Date: 23 January 2023                                                      Cathodic Protection of Onshore Well Casing
   Next Revision: 23 January 2028

                  requirements of NEC Articles 500 to 504 for hazardous (classified) areas. CP equipment shall
                  not be placed in Class 1 Zone 1 areas.
   6.7.4          Rectifiers with NEMA Class 3R enclosures shall NOT be used inside hydrocarbon plant areas,
                  within 30 meters of the plant perimeter fencing (outside), or within 1 km of a coastline.
                  Junction Boxes
   6.8.1          Junction boxes shall be manufactured in accordance with 17-SAMSS-008.
   6.8.2          Anode junction boxes used with DC power supplies with a rated output greater than 50 volts
                  and a rated load resistance equal to or greater than
                  10 ohms shall utilize one of the following alternatives:
                      a. Shall use a non-metallic anode junction box, or
                      b. Shall have a protective clear plastic plate mounted in front of the shunts, with holes
                         drilled to facilitate measurement of the current through each shunt.
   6.8.3          Transformer/Rectifiers and junction boxes shall be permanently and systematically labeled in
                  line with the well site electrical devices and equipment labeling system. Use T/R for
                  transformer/rectifier and J/B for junction box.
                  DC Cables
   6.9.1          Cathodic protection DC cables shall be manufactured in accordance with 17-SAMSS-017.
   6.9.2          DC cables connected to a CP power supply either directly or through a junction box shall be
                  shall be #6 (16 mm²) or larger. Cables larger than
                  16 mm2 shall be optimized in size to compliment the current capacity and resistance
                  requirements of the respective CP system.
   6.9.3          DC cables shall comply with the most recent edition of the National Fire Protection Association
                  NFPA 70, National Electric Code (NEC).
   6.9.4          Unless otherwise specified by the cable manufacturer, the allowable ampacity of High Molecular
                  Weight Polyethylene (HMWPE) cables manufactured in accordance with 17-SAMSS-017 shall be
                  rated for ampacity under the column for insulation rated for 90°C in the NFPA 70, NEC
                  Handbook. Correction shall be made to an operating conductor temperature of 40°C.
                  Monitoring
   6.10.1         The column titled “Monitor” in tables 1A, 1B, and 1C of this standard shall be used as a
                  guideline for adjusting the output of cathodic protection systems to the optimum current
                  output.
   6.10.2         Remote monitoring
                  Where a remote monitoring system (RMS) is used, the design details as stated below for the
                  RMS shall be submitted to the CP Proponent organization to review and confirm acceptance of
                  the proposed RMS and their compatibility with the existing CP RMS.
                      a. A description of the existing CP RMS used by the respective CP Proponent in the
                         respective area (if applicable). The description shall detail existing RMS hardware,
                         software, communication connectivity and protocols.
                      b. Confirmation of proposed hardware and software compatibility with the existing CP RMS
                         (if applicable), or written authorization by the CP Proponent organization to use a non-
                         compatible RMS.
                      c. A data flowchart that illustrates the data path from the CP power supply to the CP
                         Proponent’s desktop including connectivity details with software requirements and
                         communication protocols.


                                                © Saudi Arabian Oil Company, 2025                               Page 25 of 44

Saudi Aramco: Company General Use
   Document Responsibility: Cathodic Protection Standards Committee                                                 SAES-X-700
   Issue Date: 23 January 2023                                                       Cathodic Protection of Onshore Well Casing
   Next Revision: 23 January 2028

                  Remote monitoring systems for well casing cathodic protection power supplies shall be
                  designed and installed at all new CP system installations where an RTU is located within 500
                  meters of the CP power supply.
                      a. The CP RMS shall at minimum use signal transmitters for DC output voltage and current
                         and a circuit breaker status switch.
                      b. The data collected and stored by the CP remote monitoring system shall be accessible by
                         the CP Proponent organization directly from their desktop computer.
                  At locations where an existing useable RTU is not within 500 meters of the CP power supply or
                  there is no RTU or there is no possibility of using the RTU, then a dedicated Remote Monitoring
                  Unit shall be provided.
                  Remote Monitoring Units (RMUs) for cathodic protection power supplies shall comply with the
                  requirements of 17-SAMSS-018.
                  Cables and field wiring used for the remote monitoring systems shall comply with SAES-P-104.
                  Signal Transmitter Requirements for CP Remote Monitoring Systems are as follows:
                      a. CP remote monitoring systems using signal transmitters shall utilize two (preferably loop
                         powered) 4-20 mA signal transmitters to monitor the DC voltage and current. A third
                         channel (digital) shall be used to monitor the CP power supply AC circuit breaker status.
                      b. The CP power supply shall be supplied with a circuit breaker containing a factory built-in
                         auxiliary status switch to facilitate monitoring the CP power supply AC circuit breaker
                         status. This type of circuit breaker must be clearly and specifically identified as a
                         requirement on the Material Purchase Order.
                      c. The wiring between the circuit breaker auxiliary switch, signal transmitters, and the RTU
                         must be sized such that the resistance is within the maximum load tolerance of the signal
                         transmitter (typically 600 ohms maximum).
                  Bonding
   6.11.1         Well casings shall be electrically continuous with their associated piping. Resistance bonding is
                  not allowed during the design stage except to balance the current during commissioning as
                  detailed below.
                          Exception:
                          If adequate current distribution is not achieved during commissioning or operation of a multi-well
                          or shared cathodic protection system, the use of electrical isolation devices accompanied by a bond
                          station may be added if approved by the CP Proponent organization. If resistors are necessary, they
                          shall be welded tap adjustable or fixed (non-adjustable) resistors and shall be 0.15 ohms or less.
   6.11.2         Electrically isolated flanged piping sections (spool pieces, i.e., Venturi spool) installed in a flow-
                  line or trunk-line for use with instrumentation or other applications shall be bonded around
                  using a metal bond strap fabricated to facilitate a reliable bond around the isolated equipment
                  and ease of installation and removal, i.e., bolted.
                  Where a non-metallic pipeline or flowline is used, bond across to ensure the electrical continuity
                  to all metallic spools, test lines, trunk lines using a dedicated bonding facility.
                  Bond all flowlines, test lines, trunk lines and pipelines through a dedicated bonding facility if
                  they fall within 500 meters from a new well. Bond all crossing pipelines that fall within the 500
                  meters. For others farther away, bond at the closest pipelines crossing. If existing bonding is
                  already present then no additional dedicated bonding is required. The proponent is responsible
                  to monitor and restore the bonding stations and to upgrade the CP system to ensure adequate
                  protection on all affected pipelines within the 1,000 meters. The bonding requirement stated


                                                © Saudi Arabian Oil Company, 2025                                Page 26 of 44

Saudi Aramco: Company General Use
   Document Responsibility: Cathodic Protection Standards Committee                                                       SAES-X-700
   Issue Date: 23 January 2023                                                             Cathodic Protection of Onshore Well Casing
   Next Revision: 23 January 2028

                  here is to ensure that there is no stray current interference. Interference test shall be conducted
                  during commissioning for all facilities that fall within 1000 meters to confirm that no stray
                  current interference is present. Stray current interference if found shall be mitigated.
                  Electrical Isolation
                  Electrical isolation shall not be installed between a well casing and the associated flow-line.
                          Exceptions:
                          If adequate current distribution is not achieved during commissioning of a multi-well cathodic
                          protection system, the use of electrical isolation devices accompanied by a bond station may be
                          added after concurrence from the Supervisor of the CP Proponent organization and the design
                          updated for further review & approval If resistors are necessary, they shall be welded tap adjustable
                          or fixed (non-adjustable) resistors and shall be 0.15 ohms or less.
                          Where an electrical isolating gasket is used to isolate between two flange faces,
                          it shall be installed at a location where the pipe is in a vertical orientation if practical.
                  Installation, Records, Commissioning, and Inspection
                  Where cathodic protection is required as specified in this standard, it shall be installed and pre-
                  commissioned within one year after the drilling completion date of the well in all areas. If a rig
                  works on an existing well; then, re-connection of the CP systems after well completion or drilling
                  and workover work shall be done within 14 days from completing the work.
                    Exceptions:
                    1)   Installation and pre-commissioning of cathodic protection may be delayed until the flow-line has
                         been installed at well casing locations where the well casing meets all of the following criteria:
                         a.   The well casing has not been externally coated or is a coated well drilled with a total vertical
                              depth greater than 8,000 feet.
                         b.   AC power of distribution voltage is more than 5 km away.
                         c.   Soil or shallow aquifer (within 100 meter depth) resistivities are greater than
                              500 ohm-cm and not conducive to achieving full CP with galvanic anodes.
                    2)   Installation of cathodic protection may be delayed for up to 2 years in Uthmaniyah and 3 years
                         elsewhere for well casings where the associated flow-line or trunk-line has been installed and meets
                         all of the following criteria:
                         a.   The trunk-line or flow-line has electrical continuity with the well casing through mechanical
                              connection, or electrical bonding.
                         b.   The trunk-line is adequately cathodically protected.
                         c.   The flow-line or trunk-line is adequately protected at a measurement point
                              1 km away from the well casing.
                         d.   AC power of distribution voltage is more than 5 km away.
                  All pre-commissioning and commissioning shall be done according to
                  Tables 1A, 1B, and 1C of SAES-X-700, GI-0002.710, and SAEP-332.
                  Refer to Saudi Aramco Best Practice SABP-X-003 for detailed Installation, Records, and
                  Inspection requirements. SABP-X-003 shall be deemed a mandatory document for this
                  standard.
                  Refer to Saudi Aramco Engineering Procedure SAEP-332 for commissioning requirements. The
                  criteria listed in this standard for commissioning are directly applicable to all pre-commissioning
                  requirements.



                                                 © Saudi Arabian Oil Company, 2025                                        Page 27 of 44

Saudi Aramco: Company General Use
   Document Responsibility: Cathodic Protection Standards Committee                                                     SAES-X-700
   Issue Date: 23 January 2023                                                           Cathodic Protection of Onshore Well Casing
   Next Revision: 23 January 2028

                                                      Table 1: Table Title
                             Table 1A – CP Current Requirement for Gas Well Casings (6)

                                                 Gas Well Casings
                              Cathodic Protection Current Requirements – Single Well

                                                Bare Casing                                      Coated Casing
                                                        Com-                                               Com-
                                      Design                          Monitor        Design                            Monitor
                                                       mission                                            mission
                                         Current                            Current
     Field Designation         Minimum                    Optimum Minimum                    Optimum
                                        Included Minimum                   Included Minimum
                               CP Power                    Casing CP Power                    Casing
                                           for    Casing                      for    Casing
                                Supply                    Operating Supply                   Operating
                                        Flow-line Current                  Flow-line Current
                                Rating                     Current  Rating                    Current
                                         (amps)   (amps)                    (amps)   (amps)
                                (amps)     (1,2)           (amps)   (amps)    (1,2)           (amps)

 Abu Jifan, Fazran,
 Khurais, Mazalij,
 Midyan, Nuayyim,                   25          3          20          15-20        10            3           2          1.5-5
 Shaybah, Dilam
 Ghazal, Jufayn, Kassab,
 Manjurah, Sahba,
 Shaden, Tinat, Waqr,
 (ZMLH), (AWTD),                    50          3          40          35-40        10            3           2          1.5-5
 (WDYH)
 Haradh, Hawiyah,
 Harmaliyah, Midrikah,
 Nujayman, Shedgum,
 Uthmaniyah, (ANDR),
 (DAMM), (KRSN),                    75          3          40          35-40        75            3          35          30-35
 Jafurah




                                                © Saudi Arabian Oil Company, 2025                                    Page 28 of 44

Saudi Aramco: Company General Use
   Document Responsibility: Cathodic Protection Standards Committee                                                SAES-X-700
   Issue Date: 23 January 2023                                                      Cathodic Protection of Onshore Well Casing
   Next Revision: 23 January 2028

                  Table 1B – CP Current Requirement for Water Injection and Oil Well Casings (6)

                                   Oil Production and Water Injection Well Casings
                               Cathodic Protection Current Requirements – Single Well

                                                   Bare Casing                                  Coated Casing
                                                             Com-                                         Com-
                                          Design                       Monitor            Design                 Monitor
                                                            mission                                      mission
                                                                                  Current
     Field Designation           Minimum Current                Optimum Minimum                    Optimum
                                                       Minimum                   Included Minimum
                                 CP Power Included               Casing CP Power                    Casing
                                                        Casing                      For    Casing
                                  Supply     For                Operating Supply                   Operating
                                                        Current                  Flow-line Current
                                  Rating  Flow-line              Current  Rating                    Current
                                                        (amps)                    (amps) (amps)
                                  (amps) (amps)  (1,2)
                                                                 (amps)   (amps)    (1,2)           (amps)

 Uthmaniyah
