Repository: om051p/PL_PCP

File: Reference/SAES-X/SAES-X-400.txt (part 4 of 5)
Engineering Standard                                                               02 May 2023
                          -   Galvanic Anode Beds. For each anode bed identified, indicate its physical dimensions,
                              configuration of anodes and how the anodes are interconnected, if known. Remote
                              earth resistances of the anode beds, if known.
                          -   Bonding locations to all pipelines crossing or in parallel with the pipeline of interest,
                              should be clearly identified on drawings. Provide the size and number of cables used
                              to establish bonding. If resistive bonding is used the details should be provided of
                              the resistance values and wattage
                      p. Powerline conductor positions and phasing information required as follows:
                          -   Provide drawings indicating, throughout the common right-of-way, transmission line
                              routing, conductor heights above ground, and structure positions, for all circuits
                              which run parallel to the exposed line (including exposed line feeds or taps) for even
                              a short distance. Please note that at locations where the power line and exposed line
                              veer apart, it is important to know the relative positions of the power line and
                              exposed pipeline up to a reasonable distance apart to ensure accurate modelling of
                              the AC interference and mitigation measures required.
                          - Phase Transpositions. Specify the locations of all phase transpositions as well as the
                            configuration of all conductors whose positions change due to the transpositions:
                            gather enough information to allow three-dimensional modelling of all conductors
                            throughout each transposition.
                          - Power Line Cross Sections. Provide typical cross sections of the power line right-of-
                            way with:
                              •   Phases and circuits labelled.
                              •   Conductor spacings and heights above ground (at structure and mid span) clearly
                                  indicated. Include overhead ground/shield wires.
                              •   Provide conductor type of all phase wires and static wires of all circuits in the
                                  common right-of-way. For long counterpoises, please also indicate the conductor
                                  type.
                              •   Frequency 50Hz, 60Hz or other.
                          - Remote Substation Locations. For all circuits, specify the distance between the point
                            where they leave the common right-of-way and the substation beyond the common
                            right-of-way to which they are connected. Gather information on the number of
                            powerline towers between the point of departure from the common right-of-way and
                            the substation.
                          - Structure Grounding. For all circuits, indicate the footing type of the supporting
                            structures provide a detailed description of the footing dimensions and of any
                            associated grounding conductors, including rebars in concrete foundations. Provide
                            the distance between the structure footings if more than one is associated with a
                            given structure (e.g., for lattice towers).



                                                © Saudi Arabian Oil Company, 2023                           Page 32 of 54

Saudi Aramco: Company General Use
   Document Responsibility: Cathodic Protection Standards Committee                                           SAES-X-400
   Issue Date: 02 May 2023
   Next Revision: 02 My 2028

                           - Guy Wire Anchors. Indicate at what locations there are guy wire anchors that are
                             electrically continuous with static wires or neutral conductors: i.e., guy wires do not
                             have insulating breakers in them and are bonded to static wires or neutral conductors
                             at pole top.
                           - Counterpoises. Indicate positioning, length and conductor diameter of all existing
                             buried counterpoises or other conductor networks which are within or close to the
                             common right-of-way.
                           - Nearby Substation and Power Plant Grounding Systems. Provide drawings and / or
                             dimensions of the grounding systems of any substations or power plants which are
                             fed by the respective powerlines.
                           - Provide single line diagrams showing networks associated with all circuits present in
                             the common right-of-way.
                      q. Ground Resistances require attention as follows:
                           - Structure Ground Resistances. Provide a listing of the ground resistances of all power
                             line structures in the common right-of-way and of all structures as provided by the
                             powerline operator. If a listing of measured ground resistance values is unavailable,
                             provide typical value(s).
                           - Substation Ground Resistances. Provide a listing of measured ground resistance
                             values of all substations to which the circuits existing within the common corridor are
                             connected.
                           - Static Wire Connections. For all circuits, indicate whether the static or neutral wires are
                             electrically continuous with the structures which support them and with the
                             substations at which they terminate. Provide the Basic Insulation Level rating for static
                             wire insulators (if any). Indicate which structures are bonded to the static wires and
                             the locations of static wire discontinuities.
                      r.   Fault Current data to be provided as follows:
                           - Fault Current Contributions. Provide the single-phase-to-ground fault current
                             contributions (magnitude and angle) from both sides of the faulted circuit and in all
                             other transmission lines or circuits in the common right-of-way, even those whose
                             parallel exposure to the exposed line is short or is far from the fault location, and in
                             all circuits connected to substations/plants fed by the exposed line, for the following
                             fault locations: At roughly 10% intervals of the common right-of-way length on each
                             of the circuits present in the common right-of-way. For circuits with only a short
                             parallel exposure to the exposed line, a minimum of one fault is required. Include data
                             for a fault occurring at any substations which exist within the common right-of-way. If
                             possible, provide currents in all phases (including non-faulted phases), in amps.
                           - Soil Resistivity. Indicate what soil resistivity was assumed for the computation of the
                             line parameters used to calculate fault current values.
                           - Future Expansion. Indicate for what period the fault current values are valid and what
                             percentage increases can be expected in the future.




                                                © Saudi Arabian Oil Company, 2023                           Page 33 of 54

Saudi Aramco: Company General Use
   Document Responsibility: Cathodic Protection Standards Committee                                             SAES-X-400
   Issue Date: 02 May 2023
   Next Revision: 02 My 2028

                          - Fault Duration: primary and secondary fault clearing times for all circuits for which
                            fault current data has been provided. Please also provide details on automatic re-
                            closure, if any.
                          - X/R Ratio. Please provide sub-transient X/R ratio for each fault.
                          - Fault Type. Were fault current contributions determined? If not, please explain.
                      s. Load Current Data. For all circuits within the common right-of-way, even those with only
                         a short parallel exposure to the exposed line provide the following:
                          - Phase-to-phase energization voltage.
                          - Magnitude and angle of present and well-defined future peak load and emergency
                            load flow. Indicate if maximum load currents in one circuit necessarily coincide with
                            small (or large) load currents occurring in another circuit or circuits: i.e., is there any
                            correlation between the magnitudes and angles of the load currents in different
                            circuits?
                          - What percentage increase can be expected to occur in the future for the values
                            provided?
                          - Maximum load unbalance for each circuit.
                          - Maximum load harmonic currents for each circuit, if applicable.
   6.15.5         AC Corrosion
                  From the AC voltages measured on the pipeline, AC current density shall be estimated utilizing
                  below formula.
                                             iac = 8 Vac / ρπd
                              where
                                     iac – Calculated AC Current density
                                     Vac – Measured AC voltage on the pipeline near the powerline
                                     ρ – Soil Resistivity around the pipeline where the AC voltages were measured
                                     d – Holiday diameter (use standard value of 1.12 cm unless experience indicates
                                          otherwise)
                              From the above calculations, if iac is found to be higher than 20 amps/m2, then suitable
                              mitigation measures must be carried out to mitigate AC potential and AC corrosion by
                              one or combination of below recommendation.
                              - Zinc grounding wires/electrodes
                              - Copper grounding with DC isolation
                              - Polarization Cell / DC decoupling devices
                              - Gradient control mats
                              Refer to NACE standard - SP0177 - Mitigation of Alternating Current and Lightning
                              Effects on Metallic Structures and Corrosion Control.



                                                © Saudi Arabian Oil Company, 2023                             Page 34 of 54

Saudi Aramco: Company General Use
   Document Responsibility: Cathodic Protection Standards Committee                                         SAES-X-400
   Issue Date: 02 May 2023
   Next Revision: 02 My 2028

                              When AC stray current interferences are expected or found, mitigation design and
                              materials requirements shall be submitted to Saudi Aramco for review and approval.
                              AC corrosion current density values may exceed the acceptable limit of 20 amps/m2
                              even though the AC voltages are within the permitted limits of SAES-B-064.
                              Therefore, prevailing soil conditions shall be considered to calculate permitted Vac to
                              limit the Calculated AC Current density to lower than 20 amps/m2. Then, lower of
                              these voltages resulting from this calculated induced voltage limit and SAES-B-064
                              requirement shall be considered to carry out further modelling and mitigation
                              recommendations.
                              The accelerated corrosion of zinc grounding wires and electrodes has been
                              established through research and result careful consideration shall be given to the
                              AC current drained to ground to ensure that it does not exceed the limits set out in
                              section 8.7 DC Decouplers of this standard.
                              If cost-effectiveness of the AC mitigation is proven to exceed reasonable engineering
                              expectations the following ongoing monitoring and risk assessment methods shall
                              be included in the AC Mitigation design for review and approval by CSD:
                              - Electrical Resistance Probe test stations complete with suitable probes and
                                monitoring facilities as per Appendix, Electrical Resistance Soil Corrosion Probes
                                set out in SAEP-333.
                              - Consideration shall be given to ISO 18086 Annex B.3, NACE SP 0104 paragraph
                                8.14.3 and ISO 22426 Annex A.3. One such station per 5 km shall be included in
                                the design.
   6.15.6         AC Corrosion Coupon & Remote Monitoring
                  AC corrosion coupons capable of measuring CP ON & OFF Potentials, CP Current Density,
                  Corrosion Rate, AC Induced Voltages, and AC Current Density shall be provided at every 2 km
                  or at select locations of pipelines close to the overhead powerlines as determined from detailed
                  AC interference and mitigation design process. Consideration shall be given to ISO 18086
                  Annex B, NACE SP 0104, and ISO 22426.
   6.15.7         Buried High Voltage AC Cables
                  Where buried high voltage AC cables either cross or are collocated with a new pipeline, certain
                  considerations must be included in both the Cathodic Protection and AC Interference and
                  mitigation designs. These considerations are as follows:
                  - At High Voltage AC cable / pipeline crossings the separation distance shall be determined by
                    SAES-B-064 paragraph 7.8 Underground Electrical and Communications Cable Crossings.
                  - Careful consideration shall be given to pre-existing buried electrical and communications
                    cables and associated utilities are encountered as a new pipeline corridor is being created.
                    Where new cables are to cross a pipeline corridor either duct banks or High-Density
                    Polyethylene (HDPE) pipe is allowed for.
                  - Where High Voltage AC cables exceeding 69kV parallel a new pipeline and a minimum
                    separation distance of 5m cannot be maintained, then parallel AC mitigation earthing, zinc



                                                © Saudi Arabian Oil Company, 2023                         Page 35 of 54

Saudi Aramco: Company General Use
   Document Responsibility: Cathodic Protection Standards Committee                                     SAES-X-400
   Issue Date: 02 May 2023
   Next Revision: 02 My 2028

                      ribbon or equivalent, shall designed and installed between the pipeline and HVAC cable for
                      the full length of the collocation with DC decouplers as necessary.
                  - In instances where AC mitigation earthing is planned due to high voltage overhead
                    powerlines then the effort does not have to be duplicated, but the earthing must be installed
                    between the pipeline and the buried HVAC cable as protection against possible fault current
                    conditions.




                                                © Saudi Arabian Oil Company, 2023                     Page 36 of 54

Saudi Aramco: Company General Use
   Document Responsibility: Cathodic Protection Standards Committee                                              SAES-X-400
   Issue Date: 02 May 2023
   Next Revision: 02 My 2028

   6.15.8         Evaluation of AC corrosion likelihood and Monitoring
                  Evaluation of AC corrosion likelihood shall be carried out considering the following parameters
                  for underground pipelines closer to the AC power lines and prone to AC interference. Facilities
                  to collect and capture these data shall be provided on pipelines closer to power lines (refer to
                  section 6.15.5)
                                     -   AC voltage on the structure
                                     -   CP ON potential
                                     -   IR Free potential
                                     -   AC current density
                                     -   DC current density
                                     -   AC/DC current density ratio
                                     -   Soil resistivity
                                     -   Corrosion rate
                                     -   Spread Resistance
                  Refer to ISO 18086 & NACE SP 21424 for appropriate acceptable values that should be aimed
                  for whilst assessing these parameters.
                  CP System Performance Criteria
                 Cathodic Protection Criteria
                 Cathodic Protection criteria has been stated in table-4.
                 Anode Bed Design Life
   7.2.1          The anode bed shall be sized to discharge the CP power source rated current at the anode
                  consumption rate detailed in Table 5, for a minimum of 25 years.
                                Total Weight of all Anodes (kgs.) ≥ 25 years
                      Anode Consumption Rates x CP Power Source Design Current Capacity
   7.2.2          The minimum design life of galvanic anode systems for electrically isolated short pipeline
                  sections shall be 15 years.
   7.2.3          The minimum design life of temporary CP systems shall be 2 years.
                 Anode Bed Current Capacity and Consumption Rates
   7.3.1          The total current capacity of an anode bed shall be equal to or greater than the design current
                  for the associated CP power source. Impressed current anode design parameters and design
                  data has been included under table-5 & table-6 respectively. Table-7 provides galvanic anode
                  design parameters.
                 CP Power Supply Rating
                  CP systems shall be designed with CP power supplies sized with a minimum rated output
                  current equaling the sum of the current requirement plus a design surplus of 30%.
                    Note:
                    When selecting the current rating for power supply units, if the use of 30% surplus results in a rating
                    of say 104 or 105 amps whereas the next standard power supply rating available is 150 amps. It is


                                                © Saudi Arabian Oil Company, 2023                              Page 37 of 54

Saudi Aramco: Company General Use
   Document Responsibility: Cathodic Protection Standards Committee                                                    SAES-X-400
   Issue Date: 02 May 2023
   Next Revision: 02 My 2028

                    economical to use 100 amps which will still give surplus of more than 20%. Therefore, use of surplus
                    capacity must be carefully selected ensuring a minimum surplus of 20.
                  Standard/Recommended CP Rectifier Rating
                  For the purpose of onshore pipeline cathodic protection rectifier ratings must be selected from
                  the standard list of rectifiers provided in table-8.


                 Circuit Resistance Criteria
   7.5.1          The “rated” circuit resistance for an impressed current CP power supply shall be defined as the
                  power supply rated dc voltage divided by the rated dc current. Rated voltages and currents are
                  as detailed on the manufacturer's data sheet/plate.
   7.5.2          The “operating” circuit resistance for CP system shall be defined as the total effective resistance
                  seen by the output terminals of the respective rectifier or photovoltaic output control center
                  (OCC).
   7.5.3          For a galvanic CP system, the “operating” circuit resistance shall be defined as the open circuit
                  voltage difference between the anodes and the protected pipeline.
   7.5.4          For calculation purposes, the operating circuit resistance shall include:
                      a. Anode bed resistance to ground.
                      b. Positive cable resistance from CP power source to anodes.
                      c. Negative cable resistance from CP power source to structure.
                      d. Resistance of the pipeline to remote earth (for calculation purposes shall be 0.055 ohms
                         unless site testing is completed to verify a more accurate value).
                      e. Effective resistance caused by 0.8 volts anode bed back emf (ICCP only) plus the 1.2 volt
                         structure back emf (example: 1.2 volts pipeline + 0.8 volts ICCP anode bed back emf =
                         2.0 volts total between the anode with coke breeze backfill, and a coated pipeline).
                                 Remf       =       (0.8v + 1.2v) / Irated
                                 Irated     =       CP power supply “rated” current
                    Exception:
                    CP power supplies with a rated voltage of 12 volts or less shall consider the total back emf to be 1.2 volts
                    for calculation purposes.

                    Note:
                    When using Remf to calculate the maximum allowable anode bed resistance to provide 70% of
                    Rrated, the value of Remf must be multiplied by 0.7.
                                    Example: Ranodebed maximum = (0.7 x (Rrated - Remf)) - Rcables - Rstructure.
   7.5.5          New CP systems shall be designed to achieve an “operating” circuit resistance less than or equal
                  to 70% of the CP power supply “rated” circuit resistance.
                                          For design:             Rop ≤ 0.7 x Rrated
                      Where:
                                          Rop = CP system “operating” circuit resistance
                                          Rrated = CP power supply “rated” circuit resistance


                                                    © Saudi Arabian Oil Company, 2023                                Page 38 of 54

Saudi Aramco: Company General Use
   Document Responsibility: Cathodic Protection Standards Committee                                                   SAES-X-400
   Issue Date: 02 May 2023
   Next Revision: 02 My 2028

   7.5.6          The maximum acceptable CP system “operating” circuit resistance measured during
                  commissioning of a new CP system shall be less than or equal to 90% of the CP system “rated”
                  circuit resistance.
                    Exception:
                    If a CP system commissions at greater than 90% of the rated circuit resistance, but operating conditions
                    are such that the CP system will be able to provide the required CP for the lesser of 25 years or the
                    predicted life of the structure, supplementation of the anode bed may not be cost effective and deserves
                    additional consideration. In such cases, the requirement for additional anodes shall be at the discretion of
                    the CP proponent organization.
   7.5.7          If the soil resistivities within a proposed anode bed vary by more than 100%, either additional
                  anodes shall be provided, or, anodes of the same composition with a higher current capacity
                  can be placed in the low resistivity areas so that no anode exceeds the maximum commission
                  current (Table 5).
   7.5.8          Remote Surface Anode Bed
                      a.    Soil resistivity or soil conductivity measurements shall be taken at 10 meter intervals
                            and at 3 and 6 meter depths in parallel and perpendicular orientations over the full
                            length of the proposed surface anode bed location.
                      b.    If the average of the measured soil resistivities is above
                            4,000 ohm-cm, the resistance of each anode, and the combined resistance of all anodes
                            in the anode bed shall be recorded during installation and ensured that the system
                            meets the design requirements before the construction equipment is released from the
                            site.
   7.5.9          Remote Deep Anode Bed
                  Soil resistivity or soil conductivity measurements for deep anode beds are mandatory.
                    Note:
                    The intent of 7.5.6 is to eliminate the requirement for “Geonics” soil conductivity surveys in areas that
                    have a low probability of being designed with surface anode beds.
   7.5.10         Deep anode holes shall be drilled with water or mud solutions in the bore hole. Non-
                  conventional deep anode beds that are drilled with air dry-drilling or foam maybe used in high
                  resistivity fields that normally suffer from cracks, voids and fractures in the formation. Provide
                  steel casings for the active columns of these unconventional anode beds to improve the anode
                  bed performance in loss of circulation zones and include detailed calculations for the steel
                  casing consumption.
   7.5.11         For deep anode bed designs, drill stem resistance measurements and test anode resistance
                  measurements shall be recorded by the construction contractor on the form contained in
                  Appendix 1 of SABP-X-003 and submitted for review and analysis to the Saudi Aramco (or
                  designate). The drill stem and test anode measurements shall be taken in accordance with the
                  requirements detailed in Standard Drawing AA-036385.
                  In consultation with the Groundwater Division determine the final acceptable borehole depth,
                  and anode distribution.
                    Exception:
                    Deep anode holes drilled dry (without water or mud solutions in the bore hole) do not require drill stem
                    and test anode measurements.
                  CP and AC Mitigation System Equipment and Material Requirements



                                                © Saudi Arabian Oil Company, 2023                                  Page 39 of 54

Saudi Aramco: Company General Use
   Document Responsibility: Cathodic Protection Standards Committee                                             SAES-X-400
   Issue Date: 02 May 2023
   Next Revision: 02 My 2028

                 It is mandatory that cathodic protection power supplies, junction boxes, and anodes be pre-
                 approved by Saudi Aramco for cathodic protection material in compliance with the respective
                 SAMSS.
                 Anode/Anode Bed General Requirements
   8.1.1          Impressed current anode materials for soil applications shall be HSCI, MMO, Polymer anodes,
                  etc., complying with 17-SAMSS-007.
   8.1.2          Galvanic anodes for soil applications shall comply with 17-SAMSS-006. Design parameters are
                  detailed in Table 7.
   8.1.3          Zinc ribbon anodes used for AC mitigation applications shall comply with 17-SAMSS-006.
                  Detailed design to provide the justification for zinc ribbon dimensions proposed for mitigation
                  use. Refer NACE SP0177 figure 4. The zinc ribbon shall be installed centrally using gypsum
                  (50%) and bentonite (50%) backfill of dimensions 150mm x 150mm for the full length of zinc
                  ribbon. This is to keep the zinc active and to limit the possibility of polarization, that may render
                  the zinc ribbon ineffective as a suitable method of AC mitigation grounding / earthing.
   8.1.4          Anodes installed deeper than 15 meters are “deep” anode beds, and require drilling depth pre-
                  approval in writing by the Groundwater Protection Division of the Saudi Aramco Reservoir
                  Characterization Department.
   8.1.5          Spacing between anodes for deep well anode beds shall not exceed the maximum allowable
                  limit stated in the below table-9.
   8.1.6          Remote anode beds shall maintain the minimum clearances detailed in Table 10 from any other
                  cathodically protected structure.
   8.1.7          Maintain a minimum separation of 50 meters between adjacent anode beds (deemed remote)
                  powered from different power sources.
   8.1.8          Install distributed impressed current anodes where a remote anode bed will not provide
                  satisfactory current distribution, or will not be practical.
                      Note:
                      Distributed anodes are used for pipelines installed in congested areas, at SSD fence crossings where
                      bare copper grounding wires or bare metallic ground rods are connected to the fence, at full-thrust
                      anchors inside plant areas or fenced areas, at GOSP manifolds or flowline corridors.
   8.1.9          Unless otherwise specified in this standard, the number, placement, current loading, and length
                  of distributed anodes shall be determined by calculating the soil voltage gradients using the
                  “earth potential rise” equations detailed in Appendix 1 of SAES-X-600.
   8.1.10         All cable to pipeline connections (test cables, bonding cables, and negative cables) are by
                  thermite welding or pin brazing (refer drawing AB-036381). All such cable to pipeline
                  connections must be encapsulated/coated according applicable Saudi Aramco coating standard
                  immediately after the connection is cured and ready (within 3 days max from welding) and must
                  be inspected by Saudi Aramco approved coating inspector.
                 DC Power Supply
   8.2.1          Cathodic protection rectifiers and photovoltaic systems shall be manufactured in accordance
                  with 17-SAMSS-004 and 17-SAMSS-012 respectively and shall be equipped with remote
                  monitoring equipment in accordance with 17-SAMSS-018.
   8.2.2          Install rectifiers and photovoltaic systems in accessible locations, with an all-weather marl road
                  and as far away from sand dunes as possible. Perform sand stabilization, where necessary, to
                  prevent sand dune encroachment.




                                                © Saudi Arabian Oil Company, 2023                             Page 40 of 54

Saudi Aramco: Company General Use
   Document Responsibility: Cathodic Protection Standards Committee                                              SAES-X-400
   Issue Date: 02 May 2023
   Next Revision: 02 My 2028

   8.2.3          Use of photovoltaic system may be impractical in some areas such as high resistivity soil areas,
                  in such locations rectifiers are preferable.
   8.2.4          At the location of CP power supply, decision to select Photovoltaic (PV) CP Power Supply
                  installations shall be based on economic evaluation comparing them to conventional power.
                  (Refer to section 5.5 of 17-SAMSS-012).
   8.2.5          Where AC power is available within 1.5 km distance from the proposed location of CP system,
                  then rectifiers shall be most preferred method of CP power source.
   8.2.6          Do not use DC power supplies with a rated output voltage greater than 100 volts.
   8.2.7          Do not install DC power supplies in hazardous locations.
                 AC Mitigation and DC Cables
   8.3.1          AC Mitigation and cathodic protection AC and DC cables shall be manufactured in accordance
                  with 17-SAMSS-017.
   8.3.2          AC mitigation cables sizes selected for installation shall demonstrate suitability as per NACE SP
                  0177 paragraph 4.8.
   8.3.3          DC cables connected to a CP power supply either directly or through a junction box shall be
                  optimized in size to compliment the current capacity and resistance requirements of the
                  respective CP system, but shall be #6 (16 mm²) or larger to facilitate the use of stock material.
   8.3.4          Table 310.15(B) (16) (formerly Table 310.16) (90°C rating column) shall be used to determine the
                  minimum size (allowable ampacity) for HMWPE/HDPE cables. The cable size shall be corrected
                  for an ambient temperature of 40°C.
   8.3.5          NEC Table 8, Chapter 9, shall be used to determine resistance properties. The resistance of the
                  cables shall be considered in the anode bed design.
                      Note:
                      It is not necessary to use High Molecular Weight Polyethylene (HMWPE) cables for negative circuit
                      wiring (test station leads, rectifier to pipeline negative cable, bond wire, etc.). Use of THHN, THWN,
                      and other alternatives noted in 17-SAMSS-017 may be more cost effective and may have less
                      delivery lead time from the vendor.
                 Junction and Bond Boxes
                 Cathodic protection Junction Boxes and Bond Boxes shall be manufactured in accordance with
                 17-SAMSS-008.
                 Pipeline CP Assessment Probes
                 CP assessment probes used for cathodic protection applications on buried pipelines shall be of
                 the same outer dimensions as shown below in Figure 2. The method of construction shown in
                 Figure 2 is intended to be used as typical and is not mandatory and use of other type of CP
                 assessment probes and or coupons are permitted as selected by the proponent. A sample CP
                 assessment probe must be provided to Saudi Aramco for testing and approval before it is
                 deemed acceptable for installation with Saudi Aramco pipelines.
                 Grounding
   8.6.1          Ground conductors shall be jacketed in compliance with SAES-P-111. For locations where,
                  existing bare copper grounding is installed, follow the guidelines given below.
                      a.   Insulate buried bare copper conductors crossing a pipeline for a minimum of 6 meters
                           on each side of the pipeline crossing.
                           The insulation may be PVC conduit, coated cable, or other approved method.


                                                © Saudi Arabian Oil Company, 2023                              Page 41 of 54

Saudi Aramco: Company General Use
   Document Responsibility: Cathodic Protection Standards Committee                                              SAES-X-400
   Issue Date: 02 May 2023
   Next Revision: 02 My 2028

                      b.   Do NOT use bare copper conductors when running parallel within 3 meters of a buried
                           pipeline or piping.
                      c.   Do NOT connect a ground cable from the site ground grid to a cathodic protection
                           junction, splice or bond box, nor in any other way establish direct electrical continuity
                           between these boxes and the site electrical ground grid.
   8.6.2          Ground rods that are electrically continuous with the pipeline shall not be copper or copper
                  clad.
   8.6.3          Where practical, ground rods shall not be installed within 3 meters of a buried pipeline or
                  piping.
                 DC Decouplers & Zinc Grounding
   8.7.1          ISO 18086:2020 Annex F provides the parameters to consider when choosing a DC decoupling
                  device. Details of the DC decoupler device shall be included in the detailed design
                  documentation for CSD review and approval.
   8.7.2          Shall not be installed more than 800 m apart on the same zinc grounding / earthing system.
   8.7.3          Shall be installed across isolating and / or monolithic isolating joints where AC interference
                  modelling indicates that AC voltages on the pipeline may exceed 12 V at or near such isolating
                  joints. This is to permit the safe continuous conduction of AC across the isolation joint thereby
                  reducing the risk of unsafe touch potentials.
                      Note:
                      In such instances DC decouplers are the preferred method of providing surge protection across the
                      isolating joint and the use of regular surge protection devices shall be avoided as they tend to have
                      higher breakover AC voltage limits that may create unsafe touch potentials in the vicinity of the
                      isolating joints.
   8.7.4          Calculations and simulations shall be undertaken during the AC Mitigation design, and the
                  results presented in the final design report, to demonstrate that the net current being grounded
                  through a DC Decoupler to center connected zinc grounding wires meets the maximum design
                  AC current limit per liner meter as per Table 11.


                  Installation, Records, Commissioning, and Inspection
                 Refer to Saudi Aramco Best Practice SABP-X-003. SABP-X-003 shall be deemed a mandatory
                 document for this standard.
                 Commissioning shall be in accordance SAEP-332. As built drawings and documents as well as
                 Commissioning Reports shall be submitted to Proponent for review and approval.
                 Commissioning Reports shall be submitted to CSD for information and feedback.




                                                © Saudi Arabian Oil Company, 2023                              Page 42 of 54

Saudi Aramco: Company General Use
   Document Responsibility: Cathodic Protection Standards Committee                                                               SAES-X-400
   Issue Date: 02 May 2023
   Next Revision: 02 My 2028




                                              3 terminal



                                                            0.5 meter
