Repository: om051p/PL_PCP

File: Reference/SAES-X/SAES-X-600.txt (part 4 of 4)
Engineering Standard                                                                14 May 2023
   Issue Date: 14 May 2023                                              Cathodic Protection of External Surfaces of Plant Facilities
   Next Revision: 14 May 2028

                    Table 7: Galvanic Anodes for Coated Casings that are Electrically Isolated
      Casing Diameter (inches)          Number of Casings         Casing Length (meters)            Number of Anodes
      Any casing diameter               1–3                       Less than 15                      2 on one end
      Any casing diameter               1–3                       15 to 30                          2 on each end
       Notes:
           1.   The above table is for groups of casings that are spaced no more than 6 meters from each other.
           2.   For groups of casing greater than 3, divide the number of casings by 3 and multiply the number of anodes in
                the table by the result of this division. Round up to the next whole number for fractional results.



                                     Table 8: Number of Power Feed Connections
                       No.    Current Rating (Amps)           Minimum Number of Power Feeds
                       1      5 / 10                         3
                       2      15                             4
                       3      25 / 30                        5
                       4      50                             7
                       5      60 / 75                        10
                       6      100                            15
                       7      150                            20
       Notes:
           1.   Minimum of three power feed connections.
           2.   At least one power feed connection must be provided on the perpendicular conductor bar.




                                              © Saudi Arabian Oil Company, 2023                                      Page 30 of 36

Saudi Aramco: Company General Use
   Document Responsibility: CHOOSE COMMITTEE Standards Committee                                                    SAES-X-600
   Issue Date: 14 May 2023                                            Cathodic Protection of External Surfaces of Plant Facilities
   Next Revision: 14 May 2028

   Appendices
                                    Appendix A – Earth Potential Rise Formulas


          For a Single Vertical Anode




          For a Single Horizontal Anode




          Where:

                     = Earth potential change (volts) at distance “x” from the anode
                I    = Current flow (amperes) from the anode

                     = Soil resistivity (ohm-cm)
                L    = Anode length (cm)
                x    = Horizontal distance (cm) from the anode to a given point on the structure
                h    = Depth of burial (cm) to the centerline of the anode




                                             © Saudi Arabian Oil Company, 2023                                     Page 31 of 36

Saudi Aramco: Company General Use
   Document Responsibility: CHOOSE COMMITTEE Standards Committee                                                    SAES-X-600
   Issue Date: 14 May 2023                                            Cathodic Protection of External Surfaces of Plant Facilities
   Next Revision: 14 May 2028

             Appendix B – Tank Bottom CP Testing Procedure for Tanks Sitting on Oily-Sand Pads


          Trip #1:
          Objective:
          Conduct soil resistivity measurement to specify optimum remote anode depth that will
               generate the highest voltage gradient.
          CONTRACTOR will:
          1.      Pick a (remote) location around 10-40 meters away (10 meters for low resistivity areas
                  and 40 meters for high resistivity areas) from existing tank under T&I specified by
                  Proponent, free from any buried metallic structures.
          2.      Measure remote 4-pin soil resistivity at the proposed remote anode location at depths
                  from 1 to 6 m with 0.5 m pin-spacing intervals, in low resistivity areas conducive to
                  four pin measurements. In high resistivity areas, four pin measurements and Geonics
                  readings will also be taken at 1.5 meters, 3 meters and 6 meter depths.
          3.      Calculate layer resistivity using the Barnes Two-Layer Method.
          4.      Determine the best anode installation arrangement (horizontal or vertical and at what
                  depth) as dictated by the highest resistivity layer measured that will accommodate
                  anode length (either horizontally or vertically). Ensure that the entire anode length
                  shall be either all above or all below the water table, where water tables are present.
          5.      Recommend the optimum orientation (horizontal or vertical), depth, and location for
                  the Proponent to install one remote anode.
          Proponent will:
          6.      Install one TA-4 remote anode as described in point 5 above. Use at least
                  200 pounds of coke breeze backfill to pour all around the anode.
          7.      Connect anode to existing or temporary T/R.




                                             © Saudi Arabian Oil Company, 2023                                     Page 32 of 36

Saudi Aramco: Company General Use
   Document Responsibility: CHOOSE COMMITTEE Standards Committee                                                    SAES-X-600
   Issue Date: 14 May 2023                                            Cathodic Protection of External Surfaces of Plant Facilities
   Next Revision: 14 May 2028

          Trip # 2:
          Objective:
          Perform voltage gradient mapping using the remote anode to specify the optimum distances
          at which the voltage gradient is 1 V and 0.5 V, so as to use this data to specify where to
          place three close anodes (anode-to-tank and anode-to-anode).
          CONTRACTOR will:
          8.      Energize the anode so that current output is approx. 4 Amps.
          9.      Map voltage gradient around the anode with 2 RE: (1) one fixed (remote) and (2) one
                  approaching anode. Record the gradient measured at approximately
                  1 meter intervals beginning 20 meters away from the anode on the side opposite of
                  the anode from the tank and working towards the tank. Continue taking the
                  measurements until you reach the edge of the tank. Take special note of the
                  distances at which the voltage shift measured are 0.5 volt and 1 V on each side of the
                  anode. This will enable CONTRACTOR to determine the optimum anode-to-tank
                  (where voltage is 1 V) and anode-to-anode (where voltage is 0.5 V) spacing that will
                  result in a consistent 1-V shift on the tank bottom as measured from outside the tank.
          10.     Recommend Proponent to install 3 additional TA-4 anodes around the tank at the
                  depth, distance, and spacing determined by the foregoing tests, as dictated by the
                  result of the voltage gradient mapping conduct on one remote anodes.
          11.     Specify location of three 1 meter by 1 meter coupons to be cut from the tank bottom
                  plate to facilitate potential measurements from inside the tank. Location of the
                  coupons is determined so as to facilitate obtaining optimum and adequate potential
                  measurements from inside the tank. The final objective is to be able to map the
                  voltage gradient lines inside the tank bottom from the coupon locations.
          12.     Number coupons so that coupon # 1 is closest to tank shell while # 3 towards tank
                  center.
          Proponent will:
          13.     Install 3 anodes at optimum spacing from tank and from each other at depths
                  previously decided by CONTRACTOR.
          14.     De-energize existing CP system. Re-route the anode cables to a portable T/R.
          15.     Cut 3 (1 m x 1 m) coupons by removing 5 cm wide metallic strips all around the
                  square. Leave the coupons in place completely isolated from the tank (Do not lift the
                  coupons, and do not add water to them nor to the soil gap). The coupons need to be
                  equally spaced along a straight line from the sketch and annular plates towards the
                  tank center.




                                             © Saudi Arabian Oil Company, 2023                                     Page 33 of 36

Saudi Aramco: Company General Use
   Document Responsibility: CHOOSE COMMITTEE Standards Committee                                                    SAES-X-600
   Issue Date: 14 May 2023                                            Cathodic Protection of External Surfaces of Plant Facilities
   Next Revision: 14 May 2028

          Trip # 3:
          Objective:
          Determine:
          1)      coupon corrosion potential.
          2)      coupon-to-coupon potential difference.
          3)      coupon-to-ground contact resistance.
          4)      coupon current pick up.
          5)      100-mV polarization shift (on coupon).
          6)      voltage gradient mapping outside the tank going away from each anode, radially away
                  from the tank center.
          7)      voltage gradient mapping inside the tank (using cut-out coupon area).
          8)      voltage gradient mapping outside the tank as measured along the circumference
                  between every 2 anodes.
          CONTRACTOR will:
          16.     Physically Ensure complete electric isolation of coupon #1, #2 and #3 (which is closer
                  to tank shell) from the tank bottom (Do not lift the coupon).
          17.     Add sufficient weight on top of each coupon to ensure improved physical contact with
                  the soil underneath.
          18.     Try to measure coupon #1, #2 and #3 close free corrosion potential using one
                  (or more) reference electrodes placed inside the (2-in) gap between coupon and tank.
                  Do not pour any water in the gap or anywhere else.
          19.     Install one data logger per coupon to measure the coupon close and remote
                  potentials.
          20.     Measure coupon #1, #2 and #3 remote corrosion potential with the reference
                  electrode placed 20-50 m away from the tank.
          21.     Measure potential difference between coupon 1&2, 2&3, and 3&1.
          22.     Skip this step if there is no existing CP system. Turn on existing system, and measure
                  the current picked up by the coupons through the digital multimeter set to the ammeter
                  setting. Make sure to connect the leads to the proper terminals of the multimeter.
                  Turn the existing system back to off.
          23.     While coupons are isolated, measure coupon #1, #2 and #3 contact resistance using
                  the 3-pin Megger method and confirm by measuring the resistance between the
                  coupons and the tank with the 2-pin Megger method
          24.     Re-confirm resistance measurements by using the 2-pin Megger method between
                  coupons 1 & 2, then 1 & 3, and finally 2 & 3.




                                             © Saudi Arabian Oil Company, 2023                                     Page 34 of 36

Saudi Aramco: Company General Use
   Document Responsibility: CHOOSE COMMITTEE Standards Committee                                                    SAES-X-600
   Issue Date: 14 May 2023                                            Cathodic Protection of External Surfaces of Plant Facilities
   Next Revision: 14 May 2028

          25.       Energize the temporary CP system and measure remote (where the RE outside the
                    tank) and close on-potentials on the three coupons.
          26.       Use the digital multimeter in the ammeter mode to measure the current pick up on
                    each of the three coupons
          27.       Utilize 2 current interrupters to simultaneously: (1) interrupt the CP current from the
                    T/R and (2) isolate coupon from tank. This is to allow obtaining a “true” instant-off
                    polarized potential for the coupon while completely isolated from the tank.
          28.       Let coupon polarize, take its instant-off potential and repeat the process twice for each
                    coupon.
          29.       Compare measurements with the free corrosion potential values measured earlier.
          30.       If more than 100 mV polarization shift between free corrosion and instant-off polarized
                    potential is measured, the coupon is deemed protected. This method is to be used be
                    for the first time the test is run; for subsequent or repeat tests use the “depolarization”
                    method.
          31.       Measure (on) voltage gradient inside tank with 2 RE one remotely placed outside the
                    tank and the other one moving inside the coupon-to-tank gap.
          32.       Using the voltage shift formulae, back calculate for the effective resistivity as seen by
                    the close anodes placed outside the tank bottom. Conducting this test on a number of
                    tanks and plotting voltage gradient points inside every tank on a graph will generate a
                    trend. This will permit provision for quantifying the effect of the contribution of the
                    resistivity of oily-sand layer to the overall soil resistivity underneath the tank seen by
                    anodes placed outside the tank. This is in addition to the effect on the current
                    distribution and disturbances in the voltage gradient mapping due to the presence of
                    the tank bottom near the anodes.
          NOTE: One of the final outcomes of this study would be to develop a voltage gradient
                behavior for tanks sitting on oily sand pads.
          List of Materials Needed for the Test for Each Tank:
                ▪   4 TA-4 anodes
                ▪   16 each 50-lb coke breeze bags
                ▪   200-m # 8 AWG wires
                ▪   Portable or existing 50-Amp T/R
          Also, Proponent will be expected to:
                ▪   Cut three 1 m x 1 m coupons
                ▪   Excavate 4 holes for 4 anodes as instructed by CONTRACTOR
                ▪   Thermite weld cables and do the field wire connections as instructed by
                    CONTRACTOR




                                             © Saudi Arabian Oil Company, 2023                                     Page 35 of 36

Saudi Aramco: Company General Use
   Document Responsibility: CHOOSE COMMITTEE Standards Committee                                                    SAES-X-600
   Issue Date: 14 May 2023                                            Cathodic Protection of External Surfaces of Plant Facilities
   Next Revision: 14 May 2028

   Document History
    14 May 2023              Major     Major periodic revision.
    01 February 2021         Editorial Editorial revision to extend due date to 2023.
    2 May 2019               Editorial Editorial revision to correct the reference title of SAES-D-100.
    2 April 2018             Major      Reaffirmed the content of the document, and made several changes:
                                           • Revised the scope of the standard.
                                           • Added the requirement for designer and site personnel
                                               qualification and approval.
                                           • Elaborated the definitions section in line with other CP
                                               standards.
                                           • Standard table of Transformer Rectifier Rating added
                                           • International reference standards added
                                           • Aligned with international standards
                                           • SAEP references added
                                           • Requirement for A0’ sized plot plan drawing showing anode
                                               layout, anode gradient circles (anode voltage cones) and UG
                                               piping added
                                           • Plot plan with hazardous area overlay drawing requirement
                                               showing clearly all structures that are CP protected and all CP
                                               equipment added
                                           • Temperature correction for current density added
                                           • Life of permanent CP system increased to 25 years
                                           • Soil resistivity survey requirement added
                                           • A separate reliable connection either by a bond cable of
                                               welded brackets added for valves, piles, etc…, (mechanical
                                               joints are not reliable joints for electrical continuity) added.
                                           • Installation of isolation devices in hazardous location
                                               permitted optionally.
                                           • Note on CP equipment in hazardous location added
                                           • Included CP coupons in 25% of test stations in plant areas
                                           • Use of CP coupons, perforated monitoring tube and stationery
                                               reference electrodes for tank external bottom added.
                                           • Protection criteria – ON potential upper limit reduced with a
                                               commentary note. Criteria for other metals such as CRA
                                               added. Limitation on application of polarization shift criteria
                                               added.
                                           • Note about tank bottom CP for tanks operating at high
                                               temperature added. Number of power feed requirements for
                                               tank bottoms added.




                                             © Saudi Arabian Oil Company, 2023                                     Page 36 of 36

Saudi Aramco: Company General Use
