Repository: om051p/PL_PCP

File: Reference/SAES-X/SAES-X-400.txt (part 5 of 5)
Engineering Standard                                                               02 May 2023
                                           1 meter




                                                           Coupon
                                                                         Pipe




                                           Figure 1 – Typical Coupon Placement




                                                                                      One wire from electrode 1

                                                                                      15 meters #12 AWG single core
                                                                                      with insulation suitable for direct
                                  Electrode 1 – Pipe grade steel

                                  10 mm dia x 100 mm length                               One wire from electrode 2

                                                                                          15 meters #12 AWG single core
                                Isolator – PTFE or HDPE
                                                                                          with yellow insulation suitable for
                                10 mm dia x 3 mm (approx.) length


                                 Electrode 2 – Pipe grade steel

                                 10 mm dia x 7 mm (approx.) length
                           Figure 2 – Saudi Aramco Cathodic Protection Assessment Probe



                    Table 1 – Specific Coating Leakage Resistance for Attenuation Calculations
                       Coating Quality Classification                         Soil            Average Specific Coating
                     (based on coating deterioration)                    Classification          Resistance (Ω-m2)
                    Excellent                                           Dunes                 3 X 104
                    Excellent                                           Damp Sand             1 X 104
                                                                        Damp Sand
                    Good                                                                      5 X 103
                                                                        (Typical)
                    Fair                                                Subkha                1.5 X 103
                    Poor                                                Subkha                500
                    Bare                                                Subkha                10


                                                     © Saudi Arabian Oil Company, 2023                                          Page 43 of 54

Saudi Aramco: Company General Use
   Document Responsibility: Cathodic Protection Standards Committee                                                      SAES-X-400
   Issue Date: 02 May 2023
   Next Revision: 02 My 2028



                             Table 2 – Maximum Allowable Distances between CP Systems

                                                                                Span (km)
                                     Area/Field
                                                              Recommended                   Max. Allowed

                         Khurais Field                               50                         75
                         Northern Area                               15                         50
                         Southern Area                               30                         75
                         East West                                   25                         50
                         Central Area                                25                         50
                         Shedgum Field                               15                         50


                                          Table 3 – Magnesium Anode Requirements

             Structure Type             Number of Magnesium Anodes (1)                   Additional Comment (2)

           Buried Mechanical           One 32# prepackaged anode                 Connect the anode to the fitting through
           Fitting                                                               a galvanic anode test station.
           Metallic Casings (i.e.,     Two 60# prepackaged anodes at             Splice each pair of anode cables together
           Road or Railway             each end of the casing for a total of     and connect to the casing through a
           Crossings)                  four anodes per casing.                   galvanic anode test station at each end
                                                                                 of the casing.
           SSD fence crossings         Two 60# prepackaged magnesium             Splice the two anode cables together
           with bare copper            anodes buried within 3 meters of          and connect to the pipe in a single test
           ground cables               each side of the bare copper ground       station located outside the SSD fence at
                                       cable.                                    a location convenient for CP Operations.
           Thrust bored road           Two 60# prepackaged anodes at             Splice each pair of anode cables together
           crossings or                each end of the bore hole, for a total    and connect to the casing/pipe through
           Horizontal                  of four anodes per casing/crossing.       a galvanic anode test station at each end
           Directional Drilled                                                   of the casing/crossing.
           Below grade road            One 60# prepackaged anode per             For one pipe, place an anode on each
           crossings and camel         pipe, plus one additional 60#             side of the pipe along the center line of
           crossings on                pre-packaged anode, i.e., one pipe        the crossing. Connect through a galvanic
           normally above-             requires two anodes, and two pipes        anode test station.
           ground pipelines            would require three anodes.               For more than one pipe, place an anode
           without dedicated                                                     on each side of the corridor and an
           ICCP systems                                                          anode in between, or beneath each pipe
                                                                                 along the center line of the crossing.
                                                                                 Splice the anodes to one cable and
                                                                                 terminate in a bond box. Connect a wire
                                                                                 directly to each pipeline and terminate
                                                                                 each wire inside the bond box.
           Pipeline thrust             Four 60# prepackaged Mg anodes,           Splice each set of two anode cables
           anchors located             two on each side of the pipe.             together and connect to the pipe


                                                    © Saudi Arabian Oil Company, 2023                                  Page 44 of 54

Saudi Aramco: Company General Use
   Document Responsibility: Cathodic Protection Standards Committee                                                            SAES-X-400
   Issue Date: 02 May 2023
   Next Revision: 02 My 2028


              Structure Type           Number of Magnesium Anodes (1)                        Additional Comment (2)
           inside fenced areas                                                     through a galvanic anode test station.

   Note (1) Permanent galvanic anode installations in wet soil conditions or where resistivities are expected to be below 1,000 ohm-cm,
            shall use bare (not prepackaged) 100 pound magnesium anodes instead of prepackaged
            60 or 32 pound magnesium anodes. Where soil resistivity is expected to be below 500 ohm-cm, zinc anodes shall be used.

   Note (2) When more than one anode is installed and connected to a test station, splicing the anodes is an option. Alternatively, all
            the individual anode cables can be run directly to the test station and terminated at the test station.

   Exceptions for Table 3:
   1)   Pipeline thrust anchors at well sites with ICCP systems do not require supplemental galvanic anodes.
   2)   Galvanic anodes are not required for buried flare lines or blow-down lines or associated thrust anchors at well sites if
        the lines are permanently electrically continuous with the well casing ICCP system.
   3)   Impressed current anodes may be used instead of galvanic anodes if an existing impressed current distributed anode
        system is within 100 m.




                                                    © Saudi Arabian Oil Company, 2023                                        Page 45 of 54

Saudi Aramco: Company General Use
   Document Responsibility: Cathodic Protection Standards Committee                                                                                               SAES-X-400
   Issue Date: 02 May 2023
   Next Revision: 02 My 2028




                                                  Table 4 - Cathodic Protection Criteria for Buried Pipelines (1)
                                                        Design Criteria (2)                          Commissioning Criteria (2)                        Temporary Criteria (2)
                                                                                                                             Maximum Potential
    Structure         Coating     Average     Minimum       Minimum                         Minimum Potential (-mV)               (-Volts)         Average     Minimum
                                                                             Maximum      (must comply with at least one)    (must comply with                               Maximum
      Type             Type       Current       “On”          “Off”          Potential                                                             Current       “On”        Potential
                                  Density     Potential     Potential                                                          at least one)       Density     Potential
                                                                             (-Volts) 7                                                                                      (-Volts) 7
                                  (mA/m2)      (-mV)         (-mV)                                   “Instant   “Potential              “Instant   (mA/m2)      (-mV)
                                                                                          “On” (4)                           “On”(4)
                                                                                                      Off”(5)   Decay”(6)                Off”(5)
                    Not Coated
                                   20.0          950           850              2.5        900        850          100         2.5        n/a       20.0          850            2.5
                      (bare)
      Buried
     Pipeline        Coated (3)    0.10         1,200          850              2.5       1,100       850          100         2.5       1.15       0.005        1,000           2.5
  (except inside
  fenced areas)       Coated
                                              Included with CP system                                                                                   Included with CP system
                    Production                                                            1,000       850          100         2.5       1.25
                                            for associated well casing (8)                                                                            for associated well casing (8)
                     Pipelines
      Buried
     Pipeline        Coated (3)    0.10         1,200          850              2.5       1,000       850          100         2.5       1.15       0.005        1,000           2.5
     Fittings
      Buried        Not Coated
     Pipeline                      20.0          950           850              2.5        900        850          100         2.5        n/a       20.0          850            2.5
                      (bare)
  inside fenced
   areas (valve
                     Coated (2)    0.20         1,200          850              2.5       1,000       850          100         2.5       1.15       0.005        1,000           2.5
  stations, etc.)



   Note 1:      Protection criteria stated in here applicable to buried and submerged carbon steel, stainless steel, cast iron, ductile iron materials only.
                - Pipelines that are not made of carbon steels, such as stainless steel, duplex stainless steel, etc., will require less negative CP potentials
                  than that of the carbon steel pipelines in accordance with ISO15589-1 & ISO-15589-2. As the protection criteria required for these
                  pipelines are different from that of carbon steel pipelines, proper cathodic protection design consideration shall be made for the same to
                  provide necessary protection whilst limiting the CP potentials to avoid hydrogen induced damages particularly for high strength materials.
                - Similarly, for other materials like copper, Aluminum and other alloys different criteria will be applicable.
   Note 2:       All pipe-to-soil potentials measured with reference to a Cu/CuSO4 reference electrode. Dissimilar metal piping requires that the polarized
                 potential be maintained on all surfaces of the structure based on the protection requirements for the most anodic metal. For pipelines in
                 anaerobic soils in which there are significant quantities of SRBs, the potential values indicated should be increased by further 100 mV.
                 (For example, when using minimum off potential values, it should more negative than -950 mV CSE).
   Note 3:       Applies to single layer coated pipelines per SAES-H-002. Current density values of 0.2 mA/m2 shall be used for coated areas in Wadi &
                 Sabkha.
   Note 4:       The “On” potential is measured with all influencing CP power supplies turned ON.
   Note 5:       The “instant off’ potential is measured (within 100 milliseconds) after interrupting all influencing CP power supplies.
                 It is recommended this measurement be taken using a permanently installed CP probe or coupon (approx. 10 mm dia. x 110 mm long –
                 see Figure 2). The probe or coupon should be installed approximately 500 mm from the side of the pipe, and 1,000 mm deep (see Figure
                 1).

   Note 6:       The “potential decay” is the decrease in potential between the “instant off” and the steady state off potential. A probe or coupon typically
                 reaches a steady state off potential within 60 seconds to 60 minutes. Refer to ISO15589-1 and NACE TM0497 for depolarization
                 measurement procedures. This criterion shall not be used when mixed-metal components or dissimilar metals are in contact for example
                 steel pipeline in contact with copper (pipe or earthing). And in soils containing Sulfate Reducing Bacteria (SRBs), or when interference or
                 stray current activity is present.
   Note 7:       Maximum potential limit stated here refers to ON potentials and if with the help of a coupon or other reliable method if it can be
                 demonstrated that the instant OFF values are within the acceptable limits and in such specific cases, higher ON potentials than the limit
                 stated here may be allowed. Further for Wadi & Sabkha area, this maximum allowed potential should not exceed 2000 mV.


   Note 8:       With respect to cathodic protection requirements, a production pipeline that extends more than 15 km past the nearest CP power supply
                 shall be treated as a cross-country pipeline. The appropriate attenuation calculations shall be completed and a dedicated CP system shall
                 be provided where required.

                                            Table 5 – Impressed Current Anode Design Parameters
                                                                Consumption Rate                                Maximum Current
                       Anode Material
                                                                    (kg/Ay)                                     Density (mA/cm²)
                    High Silicon Cast Iron                                      0.45                                         0.7


                                                                  © Saudi Arabian Oil Company, 2023                                                            Page 46 of 54

Saudi Aramco: Company General Use
   Document Responsibility: Cathodic Protection Standards Committee                                             SAES-X-400
   Issue Date: 02 May 2023
   Next Revision: 02 My 2028

                                                    Not applicable
                                                                                  7.0 (fresh water)
                         MMO                     (see manufacturer’s
                                                                                  35.0 (salt water)
                                             specification for 25 year life)


                                      Table 6 – Impressed Current Anode Design Data
                                                                                      Nominal    Maximum
                                                                       Weight         Design     Commissio
                             Type              Dimensions
                                                                        (kg)          Current     n Current
                                                                                      (Amps)       (Amps)
                         TA-2 HSCI          56 mm x 2,133 mm            20.9           2.63           4.0
                         TA-4 HSCI          95 mm x 2,133 mm            38.6           4.45           7.0
                         TA-5A HSCI         121 mm x 2,133 mm           79.4           5.67           10.0
                      Tubular MMO           19 mm x 1,200mm             n/a             5.0           7.0
                      Tubular MMO           16 mm x 1,200mm             n/a             4.2           6.0
                      Tubular MMO           25 mm x 1,200mm             n/a             6.5           9.2

                    Notes:
                    1)       The consumption rates detailed in Table 5 include utilization factor and effective anode
                             shortening due to end caps.
                    2)       The Tubular MMO anodes stated above are typical and other anode dimensions may be
                             selected as required based on the sizes available in the market.
                                         Table 7 – Galvanic Anode Design Parameters
                                                        Consumption Rate                Potential (mV)
                          Anode Material
                                                            (kg/Ay)                      (Cu/CuSO4)
                              Magnesium                         10.95                         -1700
                                  Zinc                          11.8                          -1100

                    Note:
                    The galvanic anode consumption rates detailed in Table 7 are corrected for efficiency; however, a
                    utilization factor of 0.85 shall be included at the calculations.


                                  Table 8 - Standard/Recommended CP Rectifier Rating

                                  Sl. No.                 Output DCV                   Output DCA
                         1                         30 V                         25 A
                         2                         30 V                         35 A
                         3                         30 V                         50 A



                                                  © Saudi Arabian Oil Company, 2023                           Page 47 of 54

Saudi Aramco: Company General Use
   Document Responsibility: Cathodic Protection Standards Committee                                            SAES-X-400
   Issue Date: 02 May 2023
   Next Revision: 02 My 2028

                        4                         30 V                          75 A
                        5                         30 V                          100 A
                        6                         30 V                          150 A
                        7                         50 V                          25 A
                        8                         50 V                          35 A
                        9                         50 V                          50 A
                        10                        50 V                          75 A
                        11                        50 V                          100 A
                        12                        50 V                          150 A
                        13                        100 V                         25 A
                        14                        100 V                         35 A
                        15                        100 V                         50 A
                        16                        100 V                         75 A
                        17                        100 V                         100 A
                        18                        100 V                         150 A

                    Note:
                    When there is a requirement to select or recommend rectifier ratings not stated above, the same
                    shall be approved in writing by Saudi Aramco proponent.
                            Table 9 - Spacing between Impressed Current Anodes in Meters
                                 Earth Resistivity                    Carbon Backfill Resistivity
                                    (ohm-cm)                                 (ohm-cm)
                                                                       ≤ 10               ≤ 50

                            1,000 and below                              3                 1.5
                            Above 1,000 up to 5,000                      5                  3
                            Above 5,000 p to 10,000                      7                  4
                            Above 10,000                                10                  5

                      Note:
                      Above table on anode spacing is a guideline for anode spacing only and not a recommendation on
                      specification of anode backfill. For carbon coke breeze refer to material data sheet and applicable
                      9COM.


                         Table 10 – Minimum Distance to Nearest Buried Metallic Structure
                            Anode Bed              Minimum Distance in Meters
                              Rated   as a Function of Average Soil Resistivity at Anode Bed


                                                © Saudi Arabian Oil Company, 2023                            Page 48 of 54

Saudi Aramco: Company General Use
   Document Responsibility: Cathodic Protection Standards Committee                                                SAES-X-400
   Issue Date: 02 May 2023
   Next Revision: 02 My 2028

                            Output                    500 Ω-cm
                                                                             1,000 Ω-cm
                            Current                      ≤ρ≤
                                         ρ < 500 Ω-cm                           <ρ≤     ρ > 3,000 Ω-cm
                            (Amps)                     1,000 Ω-
                                                                             3,000 Ω-cm
                                                          cm
                               0 – 35       20 meters      25 meters         50 meters        75 meters
                             36 – 50        30 meters      35 meters         75 meters     150 meters
                            51 – 100        65 meters      75 meters         150 meters    250 meters
                           101 – 150       100 meters      125 meters        225 meters    350 meters

                      For higher current outputs, the above distances can be pro-rated as
                      75 meters distance for every 50 amperes of rectifier output.
                      Notes:
                      The distances detailed in Table 10 are provided to limit the structure polarized (instant off)
                      potential to less than 1.2 volts and to minimize interference effects on other independent
                      cathodically protected structures. Polarized potentials may be measured using a CP potential
                      probe/coupon, as detailed in SAEP-333 Appendix A-2.
                      The “Rectifier Rated Output” values apply only to new CP systems being installed by projects.
                      Where a new pipeline is too close to an existing anode bed, the rectifier “normal operating
                      level” should be used with Table 10 to determine the required separation.
                      Multiple deep anode beds can be treated as individual anode beds if the separation between
                      the anode beds meets or exceeds the minimum distances detailed in Table 10. Example: Two
                      50 amp deep anode beds placed 75 meters apart in 1,000 ohm-cm can be installed 75 meters
                      away from a buried pipeline.


                    Table 11 – Maximum Design AC Current Per Linear Meter of Installed Zinc
                                                                                 Ribbon Type
                   Zinc Grounding Wire Information
                                                                Standard            Plus            Super

                   Cross Sectional Dimensions (Inches)          ½ x 9/16          5/8 x 7/8         1 x 1¼

                                                                  12.7 x
                   Cross Sectional Dimensions (mm)                              15.88 x 22.22    25.40 x 31.75
                                                                  14.28

                   Zinc Weight (kg/m)                                 0.89          1.79             3.57

                   Wire dia. (mm)                                     3.30          3.43             4.70

                   Zn Density (g/cm3)                                 7.13          7.13             7.13




                                                © Saudi Arabian Oil Company, 2023                                Page 49 of 54

Saudi Aramco: Company General Use
   Document Responsibility: Cathodic Protection Standards Committee                                                        SAES-X-400
   Issue Date: 02 May 2023
   Next Revision: 02 My 2028

                   Maximum Design AC Current Per
                   Linear Meter of Installed Zinc                     0.07               0.27             1.05
                   (A/m)

                      Note:
   The ribbon type is indicative of commercially available zinc wire anodes. The AC current per linear meter has been
   derived from the expected AC current induced corrosion on the zinc wire anode over a period of 15 years.


                              Table 12 – Relative Severity Ranking of HVAC Phase Current
                                          HVAC Current – I            Relative Severity of HVAC
                                               (A)                           Interference
                                                I ≥ 1000                       Very High

                                            500 < I < 1000                        High

                                             250 < I < 500                   Medium-High

                                             100 < I < 250                      Medium

                                                I < 100                            Low

                    Note:     Above table is a screening guideline only and not a recommendation on the severity of load current
                              which must be included as part of the detailed design with suitable justification.




                            Table 13 – Relative Ranking of Soil Resistivity (ISO-18086,2020)
                                          Soil Resistivity – ρ        Relative Severity of HVAC
                                              (Ohm-cm)                        Corrosion
                                               ρ < 2500                        Very High

                                           2500 < ρ < 10000                       High

                                          10000 < ρ < 30000                     Medium

                                               ρ > 30000                           Low

                    Note:     Above table is a screening guideline only and not a recommendation on the severity of soil resistivity
                              which must be included as part of the detailed design with suitable justification.




                                                   © Saudi Arabian Oil Company, 2023                                     Page 50 of 54

Saudi Aramco: Company General Use
   Document Responsibility: Cathodic Protection Standards Committee                                                                    SAES-X-400
   Issue Date: 02 May 2023
   Next Revision: 02 My 2028

   Appendices
                        Appendix 1 - Quality Assurance Check List for Pipeline CP System Designs
         BI-                    Pipeline Description
                                           “Full Size” Pipeline Plan Drawing with CP Layout
     Item      Done   N/A    Pipeline Plan Drawing with all CP Equipment (new and existing)
     1                       A full size drawing of the pipeline (end-to-end) illustrating placement of all CP equipment, including: rectifiers,
                             junction boxes, bond stations, test stations, Mg anodes, electrical isolation equipment, and locations
                             where useable AC power is available?
     Item      Done   N/A    Details for each Proposed Anode Bed on Drawing
     2                        The number and type of anodes (TA-4 or TA-5), and configuration, i.e., surface or deep
     3                        If deep then approved maximum depth from Groundwater Protection Division stated in notes section of drawing
     4                        Diameter, depth, and spacing of the holes if more than one hole
     5                        The distance between the pipeline and the proposed anode bed(s)
     6                        The location of other buried pipelines within 200 meters of the proposed anode bed(s)
     Item      Done   N/A    Details for Existing ICCP Systems if Applicable on Drawing
     7                        The number, type, and age of existing ICCP system anodes
     8                        Rated and operating, voltage and amperage of existing CP power supplies
     9                        Existing nearest parallel pipeline (within 200 m) on drawing with low protection areas illustrated

                  Detailed Drawings of Proposed CP Installations and Electrical Isolation Equipment:
     Item      Done   N/A
     10                      Isometric sketches of the piping arrangement at the locations where electrical isolation equipment has been proposed
                             and detailed drawings of each ICCP system?
     Item      Done   N/A    Details for Proposed DC Power Supplies, Test Stations, Junction Boxes, etc.
     11                       Rated DC volts and amps
     12                       Remote monitoring equipment details (compatibility with existing monitoring system)
     13                       The size and length of all DC cables for the proposed CP system(s)
     14                       CP junction boxes and bond stations

                                                                       Calculations
     Item      Done   N/A    Calculations for Anode Beds and Miscellaneous Requirements
     15                       Maximum allowable CP system resistance
     16                       Maximum allowable anode bed resistance
     17                       Calculated anode bed resistance based on soil resistivity measurements taken at site
     18                       Calculations showing CP attenuation characteristics and associated expected pipeline potentials
     19                       Verification statement that “ALL” buried ground cables electrically continuous with the subject pipeline are insulated
                              (jacketed)

     Note: N/A is used in this table as an abbreviation for “not applicable”.
   Please provide remarks below for any item from above that is applicable but not done:
    Item ___
    Item ___
   Designer Name (Print)                                         Signature and Date
   PMT Eng. Name (Print)                                         Signature and Date




                                                          © Saudi Arabian Oil Company, 2023                                          Page 51 of 54

Saudi Aramco: Company General Use
   Document Responsibility: Cathodic Protection Standards Committee                                                                    SAES-X-400
   Issue Date: 02 May 2023
   Next Revision: 02 My 2028



                Appendix 2 - Quality Assurance Check List for Pipeline AC Mitigation System Designs
         BI-                    Pipeline Description
                                   “Full Size” Pipeline Plan Drawing with AC Mitigation Layout

     Item      Done   N/A    Pipeline Plan Drawing with all CP Equipment (new and existing)
     1                       A full size drawing of the pipeline (end-to-end) illustrating placement of all ACM equipment, including: DC
                             Decouplers, junction boxes, bond stations, test stations, electrical grounding / anodes, electrical isolation
                             equipment, and  nearest powerline tower locations?
     Item      Done   N/A    Details for each Proposed DC Decoupler and Earthing System on Drawing
     2                        The number and type of earthing anodes and configuration, i.e., surface or deep
     3                        If deep then approved maximum depth from Groundwater Protection Division stated in notes section of drawing
     4                        Diameter, depth, and spacing of the holes if more than one hole
     5                        The distance between the pipeline and the proposed earthing anode(s)
     6                        The location of other buried pipelines within 50 meters of the proposed earthing anode(s)
     Item      Done   N/A    Details for Existing GACP Systems if Applicable on Drawing
     7                        The number, type, and age of existing GACP system anodes
     8                        Rating and operating, voltage and amperage of existing DC Decouplers
     9                        Existing nearest parallel powerline (within 200 m) on drawing

          Detailed Drawings of Proposed AC Mitigation Installations and Electrical Isolation Equipment:
     Item      Done   N/A
     10                      Isometric sketches of the piping arrangement at the locations where electrical isolation equipment has been proposed
                             and detailed drawings of each AC Mitigation system
     Item      Done   N/A    Details for Proposed DC Decouplers, Earthing, Test Stations, Junction Boxes, etc.
     11                       Rated surge protection, AC, DC volts and amps
     12                       At which voltages AC and DC conduction starts and stops including DC blocking voltage
     13                       The size and length of all cables for the proposed ACM system(s)
     14                       ACM junction boxes and bond stations

                                                     Calculations & Software Simulations
     Item      Done   N/A    Calculations for Earthing Anode Beds / Miscellaneous Software Simulation Requirements
     15                       Maximum allowable system resistance for each DC Decoupler and earthing anode installation
     16                       Maximum allowable earthing anode bed resistance
     17                       Calculated earthing anode bed resistance based on soil resistivity measurements taken at site
     18                       Software fault current simulation output graphs of the pipeline touch potential values and Coating Stress Voltage
                              profiles at all the nearest powerline towers before and after mitigation measures
     19                       Software induced voltage simulation and predicted AC current density before and after mitigation measures
     20                       Verification statement that “ALL” buried ground cables electrically continuous with the subject pipeline are insulated
                              (jacketed)

     Note: N/A is used in this table as an abbreviation for “not applicable”.

   Please provide remarks below for any item from above that is applicable but not done:
    Item ___
    Item ___
   Designer Name (Print)                                         Signature and Date


                                                          © Saudi Arabian Oil Company, 2023                                          Page 52 of 54

Saudi Aramco: Company General Use
   Document Responsibility: Cathodic Protection Standards Committee                   SAES-X-400
   Issue Date: 02 May 2023
   Next Revision: 02 My 2028

   PMT Eng. Name (Print)                              Signature and Date




                                                © Saudi Arabian Oil Company, 2023   Page 53 of 54

Saudi Aramco: Company General Use
   Document Responsibility: Cathodic Protection Standards Committee                                             SAES-X-400
   Issue Date: 02 May 2023
   Next Revision: 02 My 2028

   Document History
    2 May 2023               Major                                    Major periodical revision
    02 November 2020         Editorial                                Editorial revision to comply with SAEP-301 and SAEP-
                                                                      302
    29 March 2019            Editorial                                Editorial revision to correct the SAES-X-600 title
    29 March 2018            Minor                                    Minor revision to optionally permit use of isolation
                                                                      devices in hazardous locations
    25 January 2017          Major                                    Major revision to incorporate Value Engineering
                                                                      discussion agreements and further improvement
                                                                      ideas
    13 December 2011         Minor                                    Reaffirmed the content of the document, and reissued
                                                                      with minor revision to incorporate field improvement
                                                                      ideas.




                                                © Saudi Arabian Oil Company, 2023                             Page 54 of 54

Saudi Aramco: Company General Use
