Repository: om051p/PL_PCP

File: Reference/SAES-X/SAES-X-500.txt (part 1 of 2)
   Engineering Standard                                                                 14 May 2023




   SAES-X-500
   Cathodic Protection of Vessel and Tank Internals
   Document Responsibility: Cathodic Protection Standards Committee




   Previous Revision: 01 February 2021                                       Next Revision: :14 May 2028
   Contact: (BAKTHABX)                                                                      Page 1 of 18
Saudi Aramco: Company General Use        © Saudi Arabian Oil Company, 2023
   Document Responsibility: Cathodic Protection Standards Committee                                                                                               SAES-X-500
   Issue Date: 14 May 2023                                                                                                    Cathodic Protection of Vessel and Tank Internals
   Next Revision: :14 May 2028

   Table of Content
   SUMMARY OF CHANGES ......................................................................................................................................................... 3

          SCOPE ................................................................................................................................................................................. 4

          CONFLICTS AND DEVIATIONS ....................................................................................................................................... 4

          REFERENCES ...................................................................................................................................................................... 4

          TERMINOLOGY ................................................................................................................................................................. 5

          DESIGN REVIEW AND APPROVAL ................................................................................................................................. 8

          GENERAL DESIGN REQUIREMENTS ............................................................................................................................. 10

          INSTALLATION, RECORDS, COMMISSIONING, AND INSPECTION ........................................................................ 15

   DOCUMENT HISTORY ............................................................................................................................................................ 18




   Table

   Table 1: Cathodic Protection Requirements and Categories of Vessels and Tanks
   Table 2: Consumption Rates for Galvanic Anodes (kg/A-Y)
   Table 3: Design Parameters for Impressed Current Anode Materials
   Table 4: Current Density and Voltage Maximums for Impressed Current Anodes
   Table 5: Minimum Current Density Requirements (mA/m²)




                                                                        © Saudi Arabian Oil Company, 2023                                                                         Page 2 of 18

Saudi Aramco: Company General Use
   Document Responsibility: Cathodic Protection Standards Committee                                                        SAES-X-500
   Issue Date: 14 May 2023                                                             Cathodic Protection of Vessel and Tank Internals
   Next Revision: :14 May 2028

   Summary of Changes

                  Paragraph Number
                                                                 Change Type
     Previous Revision         Current Revision                                                      Technical Change(s)
                                                          (Addition, Modification, Deletion,
          01 February 2021          14 May 2023                        New)

    6.2.14                    6.2.14                    Addition                                Requirement to isolate
                                                                                                internal members i.e.,
                                                                                                stainless steel coalescence
                                                                                                packing at all points of
                                                                                                contact between these two
                                                                                                structures and testing
                                                                                                requirement for isolation has
                                                                                                been added.
    6.3.3                     6.3.3                     Modification                            Clarification on use of section
                                                                                                6.3.3 for multiple galvanic
                                                                                                anodes.
    6.3.7                     6.3.7                     Modification                            Need to energize the CP
                                                                                                system within 45 days or
                                                                                                provide short term protection.
    6.4                       6.4                       Addition                                Current density values
                                                                                                applicable for water resistivity
                                                                                                values of below 100 ohm-cm




                                                  © Saudi Arabian Oil Company, 2023                                       Page 3 of 18

Saudi Aramco: Company General Use
   Document Responsibility: Cathodic Protection Standards Committee                                                     SAES-X-500
   Issue Date: 14 May 2023                                                          Cathodic Protection of Vessel and Tank Internals
   Next Revision: :14 May 2028

                  Scope
                  This standard prescribes the minimum mandatory requirements governing the design and
                  installation of cathodic protection systems for the internal surfaces of new metallic vessels and
                  tanks. For existing tanks and vessels this standard may be used as guideline considering the CP
                  requirements mentioned in section 1.2 below.
                  This standard is applicable to but not limited to the vessels and tanks categorized in Table 1.
                  Conflicts and Deviations
                  Any conflicts between this document and other applicable Mandatory Saudi Aramco
                  Engineering Requirements (MSAERs) shall be addressed to the EK&RD Manager.
                  Any deviation from the requirements herein shall follow internal company procedure SAEP-302.
                  References
                  All referenced specifications, standards, codes, drawings, and similar material are considered
                  part of this Engineering Standard to the extent specified, applying the latest version, unless
                  otherwise stated.
                  Saudi Aramco References
                  Saudi Aramco Engineering Procedures
                  SAEP-302            Waiver of a Mandatory Saudi Aramco Engineering Requirement
                  SAEP-303            Engineering Reviews of Project Proposal and Detail Design Documentation
                  SAEP-332            Cathodic Protection Commissioning
                  SAEP-333            Cathodic Protection Monitoring

                  Saudi Aramco Materials System Specification
                  17-SAMSS-004        Tap Adjustable Rectifiers for Cathodic Protection
                  17-SAMSS-005        Cathodic Protection Phase Controlled Rectifiers
                  17-SAMSS-006        Galvanic Anodes for Cathodic Protection
                  17-SAMSS-007        Impressed Current Anodes for Cathodic Protection
                  17-SAMSS-008        Junction Boxes for Cathodic Protection
                  17-SAMSS-017        Impressed Current Cathodic Protection Cables
                  17-SAMSS-018        Remote Monitoring System (RMS) for Cathodic Protection Applications

                  Saudi Aramco Best Practices
                  SABP-X-001          CP Design Package Preparation
                  SABP-X-003          Cathodic Protection Installation Requirements

                  Saudi Aramco Standard Drawings
                  AA-036353           Water Storage Tanks Impressed Current C.P.
                  AA-036354           Water Storage Tanks Galvanic Anode C.P.
                  AB-036378           Cathodic Protection Onshore Rectifier Installation Details
                  AA-036388           Internal Galvanic Anodes Installation Details for Vessels
                  AA-036389           Galvanic Anode Details
                  AA-036762           Crude and Product Tank Bottom, Internal, Magnesium Anode Installation
                  AD-036785           Symbols for Cathodic Protection
                  Other References


                                                © Saudi Arabian Oil Company, 2023                                      Page 4 of 18

Saudi Aramco: Company General Use
   Document Responsibility: Cathodic Protection Standards Committee                                                     SAES-X-500
   Issue Date: 14 May 2023                                                          Cathodic Protection of Vessel and Tank Internals
   Next Revision: :14 May 2028

                  National Fire Protection Association
                  NFPA 70             National Electric Code (NEC)

                  The Association for Materials Protection and Performance (AMPP/NACE)
                  AMPP SP0388-        Impressed Current Cathodic Protection of Internal Submerged Surfaces of
                  2018                Carbon Steel Water Storage Tanks
                  AMPP SP0196 –       Galvanic Anode Cathodic Protection of Internal Submerged Surfaces of Steel
                  2020                Water Storage Tanks
                  AMPP SP0575 –       Internal Cathodic Protection (CP) Systems in Oil-Treating Vessels
                  2007


                  Terminology
                  Acronyms
                  ANSI                       American National Standards Institute
                  ASME                       American Society of Mechanical Engineers (USA)
                  ASTM                       American Society for Testing and Materials
                  AWS                        American Welding Society
                  CP                         Cathodic Protection
                  CSD                        The Saudi Aramco Consulting Services Department
                  GOSP                       Gas and Oil Separation Plant
                  ICCP                       Impressed Current Cathodic Protection
                  MSAERs                     Mandatory Saudi Aramco Engineering Requirements
                  NEC                        National Electric Code
                  NEMA                       National Electrical Manufacturers Association (USA)
                  RSA                        Saudi Aramco Responsible Standardization Agency
                  SAES                       Saudi Aramco Engineering Standard
                  WIP                        Water Injection Plant
                  Definitions
                  AA:                        The ANSI cooling class for a dry-type self-cooled transformer or reactor
                                             that is cooled by the natural circulation of air. Syn.: AN (IEC), See
                                             definition 3.1 in IEEE C57.12.
                  Anode:                     An impressed current or a galvanic anode for cathodic protection
                                             applications.
                  Anode Cable:               A cable directly connected to an impressed current or galvanic anode.
                  ANV:                       The ANSI cooling class for a dry-type non-ventilated self-cooled
                                             transformer, which is so constructed as to provide no intentional
                                             circulation of external air through the transformer, and that operates at
                                             zero-gauge pressure. Syn.: ANAN (IEC), See definition 3.15 in IEEE
                                             C57.12.



                                                © Saudi Arabian Oil Company, 2023                                      Page 5 of 18

Saudi Aramco: Company General Use
   Document Responsibility: Cathodic Protection Standards Committee                                                     SAES-X-500
   Issue Date: 14 May 2023                                                          Cathodic Protection of Vessel and Tank Internals
   Next Revision: :14 May 2028

                  Armored Cable:             Armored cable for cathodic protection is a single core insulated cable
                                             manufactured with a double layer spiral wound insulated galvanized
                                             steel sheath to provide mechanical protection, and typically used for
                                             subsea applications.
                  Bond Cable:                A cable installed between two metallic structures to provide electrical
                                             continuity between the structures for the purpose of cathodic
                                             protection.
                  Buyer:                     Saudi Aramco Purchasing Department Representative
                  Buyer's                    The person or persons designated by the Purchasing Department to
                  Representative:            monitor/enforce the contract. Normally, this is the on-site inspector.
                  CP Assessment              A CP assessment probe is a multi-electrode probe designed to enable
                  Probe:                     measurement of the soil resistivity in addition to representative
                                             polarized and depolarized potentials for the pipeline or other buried or
                                             immersed metallic structure at the probe location.
                  CP Coupon:                 A CP coupon is a single electrode coupon that has been designed to
                                             enable measurement of representative potentials, current densities, or
                                             corrosion rates on a pipeline or other buried or immersed metallic
                                             structure at the coupon location.
                  CP System                  The total resistance seen at the output of a CP power supply or the
                  Operating Circuit          total working resistance in a galvanic anode system.
                  Resistance:
                  CP System Rated            The rated output voltage of a cathodic protection power supply
                  Circuit Resistance:        divided by the rated output current. For photovoltaic power supplies,
                                             the rated output current is the design commissioning current.
                  Design Agency:             The organization responsible for the design of the pipeline and
                                             associated CP system. The Design Agency may be the Design
                                             Contractor, the Lump Sum Turn Key Contractor or an in-house design
                                             organization of Saudi Aramco.
                  Drain Point:               The location on the cathodically protected structure where the negative
                                             cable from the T/R or negative junction box is fastened to the structure.
                  Foundry (for               An anode foundry is a facility that produces metal castings from either
                  anodes):                   ferrous or non-ferrous metals or alloys.
                  Galvanic Anodes:           Anodes fabricated from materials such as aluminum, magnesium or
                                             zinc that are connected directly to the buried structure to provide
                                             cathodic protection current without the requirement for an external
                                             cathodic protection power supply. Galvanic anodes are also referred to
                                             as sacrificial anodes.
                  Hazardous Areas:           Those areas where fire or explosion hazards may exist due to
                                             flammable gases or vapors, flammable liquids, combustible dust, or
                                             ignitable fibers or filings (see NEC Article 500).
                  Impressed Current          Anodes typically fabricated from High Silicon Cast Iron (HSCI) or Mixed
                  Anodes:                    Metal Oxide (MMO) that are connected through a DC power supply to
                                             the buried or immersed structure to provide cathodic protection
                                             current.



                                                © Saudi Arabian Oil Company, 2023                                      Page 6 of 18

Saudi Aramco: Company General Use
   Document Responsibility: Cathodic Protection Standards Committee                                                     SAES-X-500
   Issue Date: 14 May 2023                                                          Cathodic Protection of Vessel and Tank Internals
   Next Revision: :14 May 2028

                  Lead Wire (for             A cable directly connected to an anode.
                  anodes):
                  Manufacturer:              The Company that assembles the components for the finished product
                                             and provides the finished product either through a Vendor or directly
                                             to Saudi Aramco.
                  Mill (for anodes):         An anode mill is a facility that produces anodes such as MMO or
                                             Platinized Niobium (without lead wires) for cathodic protection
                                             applications (or any other anode type that does not involve casting).
                  Negative Cable:            A cable that is electrically connected (directly or indirectly) to the
                                             negative output terminal of a cathodic protection power supply or to a
                                             galvanic anode. This includes bond cables to a cathodically protected
                                             structure.
                  Non-incendive              Equipment having electrical/electronic circuitry that is incapable, under
                  Equipment:                 normal operating conditions, of causing ignition of a specified
                                             flammable gas-air, vapor-air, or dust-air mixture due to arcing or
                                             thermal means. (See NEC Article 100).
                  Off-Plot:                  Off-plot refers to any area outside of the plot limits.
                  ONAN:                      The ANSI cooling class for a transformer or reactor having its core and
                                             coils immersed in mineral oil or synthetic insulating liquid with a fire
                                             point less than or equal to 300 C, the cooling being effected by the
                                             natural circulation of air over the cooling surface. (ONAN was
                                             previously termed OA). See definition 3.303 in IEEE C57.12.
                  On-Plot:                   On-plot refers to any area inside the plot limits.
                  Perimeter Fence:           The fence which completely surrounds an area designated by Saudi
                                             Aramco for a distinct function.
                  Photovoltaic               A number of solar cells wired and sealed into an environmentally
                  Module:                    protected assembly.
                  Pipeline:                  The term “pipeline” is used generically in this standard and can be used
                                             to refer to any type of pipeline.
                  Plant Area:                A plant area is the area within the plot limits of a process or storage
                                             facility.
                  Plot Limit:                The plot limit is the boundary around a plant or process facility. The
                                             plot limit may be physical such as a fence, a wall, the edge of a road or
                                             pipe rack, chains and posts or a boundary indicated on an approved
                                             plot plan.
                  Positive Cable:            A cable that is electrically connected (directly or indirectly) to the
                                             positive output terminal of an impressed current cathodic protection
                                             power supply, including impressed current anode cables.
                  PMT:                       Project Management Team used as a truncated version of Saudi
                                             Aramco Project Management Team or SAPMT.
                  Process Pipeline:          A pipeline typically associated with a plant process and typically above
                                             ground within a plant facility.
                  Production                 A pipeline transporting oil, gas or water to or from a well.
                  Pipeline:                  These include flow-lines, test-lines, water injection lines and trunk-lines.



                                                © Saudi Arabian Oil Company, 2023                                      Page 7 of 18

Saudi Aramco: Company General Use
   Document Responsibility: Cathodic Protection Standards Committee                                                     SAES-X-500
   Issue Date: 14 May 2023                                                          Cathodic Protection of Vessel and Tank Internals
   Next Revision: :14 May 2028

                  Reference                  An industry standardized electrode used as a common reference
                  Electrode:                 potential for cathodic protection measurements. A copper/copper
                                             sulfate (Cu/CuSO4) reference electrode is typically used for soil
                                             applications. A silver/silver chloride (Ag/AgCl/0.6M Cl) reference
                                             electrode is typically used for aqueous applications.
                  Resistivity Meter          A meter designed to measure ground resistivity, or can be connected
                  (such as Megger            to measure resistance in a format that excludes the resistance of the
                  Tester or
                  equivalent):               test wires.

                  Subject Matter             For the purposes of this standard, the SME shall be the assigned
                  Expert (SME):              Consulting Services Department cathodic protection specialist.
                  Thermite Weld:             An exothermic process for use in making electrical connections
                                             between two pieces of copper or between copper and steel.
                  T/R:                       Transformer/Rectifier - A cathodic protection power supply that
                                             transforms and rectifies AC power into an adjustable output DC power
                                             for cathodic protection applications. Typically abbreviated or truncated
                                             as “T/R” or “Rectifier”.
                  Utilization Factor:        Utilization factor is a constant value, depending upon the shape of
                                             anode and how it is attached, relates to reduction in anode size due to
                                             consumption to the minimum size before it ceases to provide the
                                             required current output.
                  Vendor:                    A company that receives a purchase order to supply the finished
                                             product, material or equipment. The Vendor may also be the
                                             Manufacturer.
                  Design Review and Approval
                  The proposed construction drawings and the related cathodic protection design information for
                  every design package in accordance with SAEP-303 shall be submitted to the CP Proponent
                  organization and to Saudi Aramco’s Consulting Services Department (CSD) for review and
                  approval.
                          Notes:
                          1) PMT may request assistance from CSD for the verification of the qualifications of the Design
                             Contractor’s engineer responsible for designing the CP systems.
                          2) It is recommended that the CP Design Agency hold a pre-design meeting with CSD and the
                             Proponent CP Group to outline the design approach for the Project Proposal and Detailed
                             Design.
                  The Design Agency shall not issue drawings for construction until the drawings have been
                  reviewed and approved in writing by CSD and the CP Proponent organization or where
                  applicable by the Saudi Aramco approved local design office Engineers and the CP Proponent
                  organization.
                  Product hardware and software specifications and relevant design information for all remote
                  monitoring equipment proposed for cathodic protection systems shall be submitted to the
                  Supervisor of IT/COD/SCSD (Information Technology/Communication Operations Dept/Satellite
                  & Communication Support Div.) for review and approval during the Project Proposal and Detail
                  Design phases of the Project.
                  The Project Proposal package shall provide all general design considerations that can be
                  developed without requiring measurement of field data. The process data including but not
                  limited to type of service, operating temperature, operating pressure, coating details, pH and

                                                © Saudi Arabian Oil Company, 2023                                      Page 8 of 18

Saudi Aramco: Company General Use
   Document Responsibility: Cathodic Protection Standards Committee                                                     SAES-X-500
   Issue Date: 14 May 2023                                                          Cathodic Protection of Vessel and Tank Internals
   Next Revision: :14 May 2028

                  TDS of electrolyte, H2S, oxygen, and Cl content along with existing CP system details (if any)
                  shall be provided as an input by the PMT team after collecting the same from Proponent.
                  DBSP and project proposal does not require conducting a site visit unless that is mandatory to
                  complete the package. The proposed construction drawings and the related cathodic
                  protection design information for every design package shall at minimum be submitted to the
                  CP Proponent organization and to Saudi Aramco’s Consulting Services Department (CSD) or
                  where applicable to the Saudi Aramco approved local design office Engineers for review and
                  approval. The most up to date list of approved design offices is posted on ShareK and also can
                  be obtained from CSD (if required).
                  Unless specifically requested by PMT, DBSP does not need to be reviewed or approved by CSD
                  per SAEP-303. The DBSP shall specifically state if cathodic protection is required, or is not
                  required, as dictated by SAES-X-500. No other design considerations for cathodic protection
                  are required for the DBSP.
                  Unless specifically requested by PMT, project proposal does not need to be reviewed or
                  approved by CSD. Project Proposal packages submitted to CSD for review shall provide all
                  design considerations that can be developed without requiring the measurement of field data
                  or a site visit.
                  The Project Proposal and 90% Design package shall include (Refer to SABP-X-001 for details):
                      The detailed CP Design Philosophy, scope of work / basis of the CP design with reference to
                      project specifications and applicable standards.
                      List all Critical CP Design’s assumptions, limitations and exclusions clearly.
                      Calculations of surface area of the structure to be protected.
                          Notes:
                                1.   Surface area calculations shall be verified by PMT and/or proponent, review and approval
                                     of any design packages by CSD is based on verified surface area values provided in the
                                     design package.
                                2.   Any change in surface area after CSD approval of CP design package shall be
                                     reconsidered by CP Designer / CP Contractor in revised CP Design package and require
                                     review and re approval from CSD.
                       All design calculations and applicable field data required to verify design compliance with
                       Saudi Aramco Cathodic Protection Engineering Standards.
                       Professionally drafted full size Index “X” CP drawings that:
                  •    Detail each CP item by description and stock number if applicable.
                  •    Detail the proposed location for each piece of CP equipment including but not limited to
                       T/Rs, anodes, junction boxes and test stations.
                  •    Detail and specifically identify all cathodic protection cables including all anode, structure,
                       bond, and T/R cables.
                  •    Clearly identify the specific and individual cable routing and termination points within the
                       respective junction boxes, bond boxes, and T/Rs.
                  •    Detail all cathodic protection equipment using the cathodic protection symbols shown on
                       Standard Drawing AD-036785 “Symbols for Cathodic Protection”.
                       All details for the Remote Monitoring System including details on the hardware, software,
                       and connectivity.
                       Detail all existing CP installations that could have an effect on the new CP system, and also
                       provide information on spare current capacity of existing CP systems that will be utilized by
                       the project.
                       All calculations and applicable field data are required to verify design compliance with the
                       Saudi Aramco Cathodic Protection Engineering Standards. CSD's approval of the design
                       calculations, using average fluid resistivity values, does not relieve the designer from his
                       responsibility of meeting the required potential criteria stated by this standard.

                                                © Saudi Arabian Oil Company, 2023                                      Page 9 of 18

Saudi Aramco: Company General Use
   Document Responsibility: Cathodic Protection Standards Committee                                                     SAES-X-500
   Issue Date: 14 May 2023                                                          Cathodic Protection of Vessel and Tank Internals
   Next Revision: :14 May 2028

                          Notes:
                                1.   Cathodic protection design considerations begin at the Design Basis Scoping paper
                                     (DBSP) stage and shall be reasonably developed by the Project Proposal stage. The
                                     Project Proposal Design Package shall include all design considerations that can be
                                     developed without acquiring actual field measurement data, including spare system
                                     capacity within the plant, proposed anode type(s) and sizing of the cathodic protection
                                     power source(s).
                                2.   The Detailed Design Package submitted to CSD for review, shall present a complete and
                                     comprehensive cathodic protection system design including all required field
                                     measurement data, calculations, a detailed description of the proposed cathodic
                                     protection equipment, and a set of detailed drawings that illustrate the proposed
                                     placement of all cathodic protection equipment and the associated protected structures.
                  The Project Proposal and 90% Detailed Design Package shall include a specific statement in the
                  scope of work that clearly identifies any requirement to provide CP based on the data provided.
                  The Project Proposal and 90% Detailed Design Package shall provide clear direction on the
                  general design approach with respect to the following:
                  The CP system shall be:
                  • Galvanic, or
                  • AC powered impressed current TR considering
                  o air cooled, or
                  o oil cooled
                  o single phase, or
                  o three phase
                  The Project Proposal and 90% Detailed Design Package shall clearly state if remote monitoring
                  equipment will be included per 17-SAMSS-018 with the CP power supplies and if so it shall
                  provide the following general design information:
                      Will the CP power supply be provided with:
                  • signal transmitters, or
                  • a Remote Monitoring Unit (RMU)
                      What operating parameters are going to be monitored (must meet minimum requirements)
                      What communication system will be used for the remote monitoring system?
                      What software will be supplied for the CP Proponent? If the data is not transmitted to the
                      area Saudi Aramco PI data base, then the software shall be provided through the Project.
                  General Design Requirements
                  Contractor/Designer Qualifications
   6.1.1          Cathodic protection designs shall be completed by Saudi Aramco approved local design offices
                  with a minimum of five years verifiable cathodic protection design experience and a minimum
                  industry qualification of NACE CP Level 4 and BS degree. Indicate the NACE CP level,
                  certification number, name of designer and/or his signature/initial in the design package.
   6.1.2          Field measurements required for the design, survey, installation, walk-through, pre-
                  commissioning, commissioning, inspection, monitoring, restoration, replacement,
                  troubleshooting, field-investigation, assessment etc. shall be performed by an Engineer or
                  Technician with a minimum industry certification level of NACE CP Level 2. Indicate the NACE
                  CP level, certification number, name of designer and/or his signature/initial in the design
                  package.




                                                © Saudi Arabian Oil Company, 2023                                     Page 10 of 18

Saudi Aramco: Company General Use
   Document Responsibility: Cathodic Protection Standards Committee                                                     SAES-X-500
   Issue Date: 14 May 2023                                                          Cathodic Protection of Vessel and Tank Internals
   Next Revision: :14 May 2028

                          Note:
                          PMT may request assistance from CSD for the verification of the qualifications of the Design
                          Contractor’s engineer responsible for designing the CP systems and to approve new designers.
                  General / Philosophy / Limitations
                  When cathodic protection is required, based on recommendations from proponent considering
                  important factors including but not only limited to mentioned in Note 1 of section 1.2, as
                  appropriate corrosion mitigation measures, following CP design parameters shall be considered.
   6.2.1          Cathodic protection is required for the internal surfaces of metallic tanks and vessels based on
                  the following:
                       Cathodic protection shall be designed based on actual resistivity if the resistivity of the
                       electrolyte is less than 2,000 ohm-cm
                       Cathodic protection shall be designed based on design input of 2,000 ohm-cm if the actual
                       resistivity of the electrolyte is between 2,000 – 5,000 ohm-cm. In such cases, potential
                       criteria is not applicable for commissioning or commissioning shall be carried out during
                       hydrostatic test (where possible).
                       If the actual resistivity of electrolyte is greater than 5,000 ohm-cm, cathodic protection is
                       only required if deemed necessary by the Cathodic Protection Proponent Organization and
                       concurred by Saudi Aramco's Consulting Services Department.
   6.2.2          Determination of Need for CP in oil treating vessels is further explained in section 3.2.1 of NACE
                  SP0575.
   6.2.3          Impressed Current Cathodic Protection (ICCP) is not recommended for hydrocarbon and
                  chemical tanks due to safety reasons and galvanic CP shall be considered for such
                  environments. For safety precautions while designing CP systems in oil-treating vessels refer to
