Repository: om051p/PL_PCP

File: Reference/SAES-X/SAES-X-500.txt (part 2 of 2)
   Engineering Standard                                                                 14 May 2023
                  Section 9 “Safety” of NACE SP0575 – 2007.
   6.2.4          Cathodic protection cannot reverse the corrosion damage that has already occurred. Moreover,
                  cathodic protection cannot protect surfaces that are not in contact with electrolyte (non-
                  submerged) during operation.
   6.2.5          The CP system for vessels shall be based on internal configuration of the vessel.
                  Compartmented vessels shall have at least one anode installed in each compartment exposed
                  to the corrosive field. Anodes shall be placed such that CP current can reach to all surfaces
                  exposed to electrolyte.
   6.2.6          Number, weight and shape of anodes required for CP of vessels depends on surface area to be
                  protected, current density required, anticipated anode output, vessel configuration and design
                  life. For typical vessels requirements of CP system including number, type and weight of anodes
                  etc. are governed by Standard Drawing AA-036388.
   6.2.7          Only zinc alloy anodes typically known as “high temperature zinc (HTZ)” suitable for service at
                  elevated temperatures from 50 - 70°C, aluminum alloy anodes shall be used above 70°C in all
                  applications. Refer to Standard Drawing AA-036389.
   6.2.8          Anode monitoring system (AMS) is mandatory requirement for CP system of all vessels
                  regardless of application. Refer to Standard Drawing AA-036389.
   6.2.9          Cathodic protection shall be provided by galvanic or impressed current systems for water
                  storage tanks according to Standard Drawings AA-036353 and AA-036354. Design drawings
                  shall use standardized symbols for cathodic protection equipment in accordance with Standard
                  Drawing AD-036785.
   6.2.10         Cathodic protection of sumps and bottoms of crude tanks and product storage tanks shall be
                  cathodically protected by galvanic anodes according to Standard Drawing AA-036762.
   6.2.11         For galvanic anode system for tank internals, CP designers shall be aware of limitations of CP
                  and tank design effects on CP. Please see sections A.5 and A.6 of NACE SP-0196.


                                                © Saudi Arabian Oil Company, 2023                                     Page 11 of 18

Saudi Aramco: Company General Use
   Document Responsibility: Cathodic Protection Standards Committee                                                       SAES-X-500
   Issue Date: 14 May 2023                                                            Cathodic Protection of Vessel and Tank Internals
   Next Revision: :14 May 2028

   6.2.12         An impressed current system utilizing inert anodes shall be used where undesirable
                  contamination of the contained liquid would occur due to the corrosion products of other
                  anode materials.
   6.2.13         CP designs as per standard drawings AA-036389 and AA-036762 with no change / modification
                  prepared by Saudi Aramco approved CP designers can go to construction without CSD
                  approval; however, such designs shall still be reviewed by Area Technical Support and/or
                  Proponent.
                          Notes:
                                  1.   CP designs that use standard drawings but considers several modifications due to either
                                       changes to dimension of the tank/vessel or process parameters etc. shall be submitted to
                                       CSD for review and approval.
                                  2.   Anode quantity mentioned in the standard drawings shall be taken as the minimum
                                       requirements only.
   6.2.14         For Tank Internal CP system, all internal metallic structures, i.e., pipework and appurtenances
                  shall be coated (where applicable) and included in CP surface area calculations where they are
                  immersed. For galvanic CP system in oil treating vessels, coating shall be considered for all
                  internal mixed metal structures. Where coating is not possible or not applicable, i.e., stainless
                  steel coalescence packing, it shall be designed to remain electrically isolated from the structure
                  at all points of contact between these two structures throughout the design life. This is required
                  to avoid accelerated corrosion of the vessel surface due to excessive CP current drain to
                  stainless steel internals.
                  To ensure proper isolation & to verify its integrity, testing shall be carried out at all points of
                  contact between stainless steel (SS) & carbon steel (CS) vessel surfaces using equipment based
                  on Radio Frequency insulation/isolation testing prior to commissioning of system and during
                  every T&I. Any failure of isolation shall be rectified and re-tested to ensure its continued
                  effectiveness prior to re-commissioning of system. Use of multimeter and/or megger for
                  isolation testing is not acceptable.
   6.2.15         For applications with sea water electrolyte where ICCP system is selected with MMO anodes,
                  MMO coatings thickness required shall be calculated based on manufacturer’s data sheet and
                  required current demand for each project considering handling damages and consumption
                  rates during design life to avoid titanium substrate exposure to sea water which may result in
                  failure if reached to its breakdown voltage.
                  Design Life
   6.3.1          The minimum design life for galvanic anode systems shall be either 8 years, or the testing and
                  inspection (T&I) period plus one year, whichever is greater.
   6.3.2          The minimum design life for impressed current cathodic protection (ICCP) systems shall be
                  either:
                  • 25 years, or
                  o Equal to design life of the structure (tank / vessel) or
                  o Three times the testing and inspection (T&I) period plus one year {3 x (T&I period +1)},
                       whichever is greater.
                          Note:
                          T & I period mentioned above is usually 7 years, addition of one year is required due to possible
                          extension / necessary arrangements, etc.
   6.3.3          The consumption rates detailed below in Table 2 shall be used for the calculation of the design
                  life of galvanic anodes. Each anode must serve the required life taking into account its current
                  output, the equation detailed below:




                                                  © Saudi Arabian Oil Company, 2023                                     Page 12 of 18

Saudi Aramco: Company General Use
   Document Responsibility: Cathodic Protection Standards Committee                                                              SAES-X-500
   Issue Date: 14 May 2023                                                                   Cathodic Protection of Vessel and Tank Internals
   Next Revision: :14 May 2028


                                         𝐴𝑛𝑜𝑑𝑒 𝑊𝑒𝑖𝑔ℎ𝑡 (𝑘𝑔𝑠) × 𝑈𝑡𝑖𝑙𝑖𝑧𝑎𝑡𝑖𝑜𝑛 𝐹𝑎𝑐𝑡𝑜𝑟
                    [                                                                               ] ≥ 𝐷𝑒𝑠𝑖𝑔𝑛 𝐿𝑖𝑓𝑒 (𝑌𝑒𝑎𝑟𝑠)
                                              𝐴𝑛𝑜𝑑𝑒 𝑂𝑝𝑒𝑛 𝐶𝑖𝑟𝑐𝑢𝑖𝑡 𝑃𝑜𝑡𝑒𝑛𝑡𝑖𝑎𝑙 − 𝑃𝑟𝑜𝑡𝑒𝑐𝑡𝑒𝑑 𝑃𝑜𝑡𝑒𝑛𝑡𝑖𝑎𝑙
                        {𝐶𝑜𝑛𝑠𝑢𝑚𝑝𝑡𝑖𝑜𝑛 𝑅𝑎𝑡𝑒 × (                                                    ) }
                                                              𝐴𝑛𝑜𝑑𝑒 𝑅𝑒𝑠𝑖𝑠𝑡𝑎𝑛𝑐𝑒

                             Note:
                             For the life calculation of a galvanic anode system, use the lowest water (electrolyte) measured
                             resistivity value for the planned. In case of multiple galvanic anodes, calculations mentioned in
                             Section 6.3.4 are applicable.
   6.3.4          Following equations shall also hold true for the proposed CP design:
                                       𝐶𝑢𝑟𝑟𝑒𝑛𝑡 𝐷𝑒𝑚𝑎𝑛𝑑(𝐴𝑚𝑝) × 𝐷𝑒𝑠𝑖𝑔𝑛 𝐿𝑖𝑓𝑒 (𝑦𝑒𝑎𝑟𝑠)𝑥 8760
                                   [                                                      ] ≤ 𝑇𝑜𝑡𝑎𝑙 𝑤𝑒𝑖𝑔ℎ𝑡 𝑜𝑓 𝑎𝑙𝑙 𝑎𝑛𝑜𝑑𝑒𝑠
                                        𝑈𝑡𝑖𝑙𝑖𝑠𝑎𝑡𝑖𝑜𝑛 𝑓𝑎𝑐𝑡𝑜𝑟 𝑜𝑓 𝐴𝑛𝑜𝑑𝑒 𝑥 𝐸𝑓𝑓𝑖𝑐𝑖𝑒𝑛𝑐𝑦 𝑜𝑓 𝐴𝑛𝑜𝑑𝑒

                                   𝐼𝑛𝑑𝑖𝑣𝑖𝑑𝑢𝑎𝑙 𝑎𝑛𝑜𝑑𝑒 𝑐𝑢𝑟𝑟𝑒𝑛𝑡 𝑜𝑢𝑡𝑝𝑢𝑡 × 𝑇𝑜𝑡𝑎𝑙 𝑁𝑢𝑚𝑏𝑒𝑟 𝑜𝑓 𝐴𝑛𝑜𝑑𝑒𝑠 𝑃𝑟𝑜𝑝𝑜𝑠𝑒𝑑 ≥ 𝐶𝑢𝑟𝑟𝑒𝑛𝑡 𝐷𝑒𝑚𝑎𝑛𝑑
                             Notes:
                                        1.   Current demand shall be calculated by multiplying surface area to be protected with
                                             required current density.
                                        2.   Individual anode current output shall be calculated based on the resistance of selected
                                             anode (calculated using dimensions of anode) and electrolyte resistivity.
   6.3.5          The consumption rates detailed in Table 3 shall be used for the calculation of the design life of
                  impressed current anodes using the equation detailed below:
                                                𝑇𝑜𝑡𝑎𝑙 𝑊𝑒𝑖𝑔ℎ𝑡 𝑜𝑓 𝐴𝑙𝑙 𝐴𝑛𝑜𝑑𝑒𝑠(𝑘𝑔𝑠)
                             [                                                                ] ≥ 𝐷𝑒𝑠𝑖𝑔𝑛 𝐿𝑖𝑓𝑒 (𝑌𝑒𝑎𝑟𝑠)
                                 {𝐶𝑜𝑛𝑠𝑢𝑚𝑝𝑡𝑖𝑜𝑛 𝑅𝑎𝑡𝑒 × 𝐶𝑃 𝑃𝑜𝑤𝑒𝑟 𝑆𝑜𝑢𝑟𝑐𝑒 𝐷𝑒𝑠𝑖𝑔𝑛 𝐶𝑢𝑟𝑟𝑒𝑛𝑡 𝐶𝑎𝑝𝑎𝑐𝑖𝑡𝑦 }

   6.3.6          The maximum allowable current density and voltage characteristics detailed in Table 4 shall be
                  used for the design of impressed current anode systems.
   6.3.7          Temporary CP is not required for tanks and vessels designed to be protected by galvanic anode
                  CP system. For ICCP designed CP systems, CP system shall be energized as soon as possible
                  (within 45 days) after the tank is filled with electrolyte, otherwise temporary CP shall be
                  provided during installation / construction period and/or till ICCP system is turned ON.
                  Current Density Criteria
                  The system design shall provide the minimum current density values for coated and uncoated
                  surfaces shown in Table 5.
                  Protection Criteria
                  The cathodic protection potential shall comply with the following potential criteria.
   6.5.1          The minimum steel-to-electrolyte potential shall be equal or more negative than negative 0.9 V
                  (on) with reference to a silver/silver chloride electrode, or equal or less positive than 0.15 V (on)
                  with reference to a zinc electrode.
   6.5.2          A minimum of 100 mV of cathodic polarization (potential decay) between steel-to-electrolyte.
                  The “potential decay” is the decrease in potential between the “instant off” and the steady state
                  off potential. Refer to NACE SP0388 for further details.
                             Note:
                             This criterion is applicable to ICCP system protected structures and shall not be used when mixed-
                             metal components or dissimilar metals are in contact for example steel pipeline in contact with
                             copper or stainless steel (pipe or tubing).
   6.5.3          The maximum steel-to-electrolyte potential for impressed current systems shall be equal or less
                  negative than negative 1.5 V (on) with reference to a silver/silver chloride electrode, or equal or
                  less negative than negative 0.45 V (on) with reference to a zinc electrode.


                                                         © Saudi Arabian Oil Company, 2023                                     Page 13 of 18

Saudi Aramco: Company General Use
   Document Responsibility: Cathodic Protection Standards Committee                                                     SAES-X-500
   Issue Date: 14 May 2023                                                          Cathodic Protection of Vessel and Tank Internals
   Next Revision: :14 May 2028

                          Exception:
                          The maximum limit of the criteria can be exceeded subject to demonstration that polarized
                          potential has not exceeded negative 1.15 V with respect to a silver/silver chloride electrode and
                          negative 0.1 V with reference to a zinc electrode.
                  Anodes
   6.6.1          Anode materials (manufactured in accordance with 17-SAMSS-006 or 17-SAMSS-007) shall be
                  selected from Table 2 in Section 6.3.3 or Table 3 in Section 6.3.4.
   6.6.2          The number and location of anodes shall depend upon the accessibility of components, the
                  current requirement, and the configuration of the tank or vessel. Shielding by structural
                  members or compartments shall be recognized and accounted for in the design.
   6.6.3          Magnesium anodes shall not be used if the electrolyte resistivity at normal operating
                  temperature is less than 500 ohm-cm.
   6.6.4          Zinc anodes shall not be used in environments where temperature exceeds 50°C, except for
                  high temperature zinc anodes which meets the requirements in Table 2 of Section 6.3.3.
   6.6.5          Mercury activated aluminum anodes and zinc anodes shall not be used in water systems where
                  humans and/or animals may consume the water. All Saudi Aramco approved aluminum and
                  zinc anodes do not contain mercury.
                  Circuit Resistance
   6.7.1          For a T/R, the CP system rated circuit resistance shall be defined as the T/R rated voltage,
                  divided by the T/R rated current. Rated voltages and currents are as detailed on the
                  manufacturer's data sheet/plate.
                  Example, 1 ohm is the rated resistance for a 50V/50A rectifier.
   6.7.2          The CP system operating circuit resistance for an ICCP system shall be defined as the total
                  effective resistance seen by the output terminals of the respective ICCP power supply, and for
                  calculation purposes shall include:
                       Anode resistance to water.
                       Positive cable resistance from CP power source to anodes.
                       Negative (cable)s resistance from CP power source to structure.
                       Effective resistance caused by +0.95 volts anode back emf for MMO in water plus the
                       structure back emf -0.9 volts (example: -0.9 volts tank back emf + 0.95 volts anode bed
                       back emf = 1.85 volts total between the anodes and structure).
   6.7.3          ICCP system designs shall take into consideration the calculated operating resistance and shall
                  size the positive and negative cables and voltage rating of the T/R such that the “calculated”
                  operating output of the T/R complies with all of the following:
                       At the design stage only, the target commissioning current shall be achieved at a voltage
                       between 40% and 60% of the T/R rated voltage output. The target commissioning current
                       shall be achieved at a voltage between 30% and 70% of the T/R rated voltage output.
                       The normal operating output current shall be achieved with the voltage adjustment set at
                       more than 10% of the available (rated) T/R voltage output.
                          Note:
                          The above section is a mandatory design requirement but is not a mandatory requirement for
                          commissioning acceptance.
   6.7.4          The CP system “operating” circuit resistance measured during commissioning of a new CP
                  system shall not be greater than 90% of the CP power supply “rated” circuit resistance.
                  DC Power Source



                                                © Saudi Arabian Oil Company, 2023                                     Page 14 of 18

Saudi Aramco: Company General Use
   Document Responsibility: Cathodic Protection Standards Committee                                                     SAES-X-500
   Issue Date: 14 May 2023                                                          Cathodic Protection of Vessel and Tank Internals
   Next Revision: :14 May 2028

   6.8.1          Cathodic protection rectifiers shall be manufactured in accordance with 17-SAMSS-004 or 17-
                  SAMSS-005.
   6.8.2          Install the CP power supplies in accordance with Saudi Aramco Standard Drawing AB-036378
                  sheets 1 and 2.
   6.8.3          Selection of type of T/R shall be as per Table 1 of 17-SAMSS-004. Use oil immersed T/Rs (type
                  ONAN) inside hydrocarbon plant areas, for all outdoor marine environment applications, and
                  for Class I Division 2 (Zone 2) applications.
   6.8.4          DC power supplies shall have a maximum rated output voltage of no greater than 100 volts.
                  The sizing of the T/R shall be optimized based on the circuit resistance in accordance with
                  Section 6.7 of this standard.
   6.8.5          For hazardous areas (maximum Class I, Zone 2), the design agency shall select a cathodic
                  protection DC power supply (and other CP system equipment) that complies with the
                  requirements of NEC Articles 500 to 504 for hazardous (Class I, Zone 2) areas. CP equipment
                  shall not be placed in Class 1 Zone 1 areas.
   6.8.6          Transformer/Rectifiers and junction boxes shall be permanently and systematically labeled in
                  line with the plant electrical devices and equipment labeling system. Use T/R for
                  transformer/rectifier and J/B for junction box. Transformer/rectifier example is ANDR-GOSP-1-
                  T/R-07. Junction box example is ANDR-GOSP-1-T/R-07-J/B-12.
                  Cables
                  All cathodic protection cables including the primary positive and negative cables shall be as per
                  17-SAMSS-017 and sized to comply with the most recent edition of NFPA 70, National Electric
                  Code (NEC).
                           Note:
                           For typical applications, use the 90°C column in Table 310.15(16) and refer to 310.15(B)(2) to
                           consider an ambient temperature of 40°C to calculate the ampacity for HMWPE cables.
                  Junction Boxes
                  Cathodic protection junction boxes shall be manufactured in accordance with 17-SAMSS-008.
                  Installation, Records, Commissioning, and Inspection
                  Refer to Saudi Aramco Best Practice SABP-X-003. SABP-X-003 shall be deemed a mandatory
                  document for this standard.
                  As built drawings and documents as well as Commissioning Reports shall be submitted to
                  Proponent for review and approval.
                  Commissioning Reports shall be submitted to CSD for information and feedback.
                  Refer to Saudi Aramco Engineering Procedures SAEP-332 for commissioning and SAEP-333 for
                  monitoring procedures.




                                                © Saudi Arabian Oil Company, 2023                                     Page 15 of 18

Saudi Aramco: Company General Use
   Document Responsibility: Cathodic Protection Standards Committee                                                        SAES-X-500
   Issue Date: 14 May 2023                                                             Cathodic Protection of Vessel and Tank Internals
   Next Revision: :14 May 2028




                 Table 1: Cathodic Protection Requirements and Categories of Vessels and Tanks
         A) List of Vessels and Tanks which shall be                       B) List of Vessels and Tanks for which CP
                  internally protected by CP                               Consideration depends on other factors
    Water Storage Tanks, i.e., Potable Water, Fire Water,              RO Surge Tanks
    and Sea Water, etc.                                                Hot Water Storage Tanks
    Sand Traps                                                         Cooling Water Surge Tanks
    Condenser Water Boxes                                              Fresh or Lean DGA Storage Tanks
    Salt Water Strainers                                               Methanol Storage Tanks
    Sewage Treatment Plant                                             Glycol Storage Tanks
    Slop Oil Tanks                                                     Lube Oil Storage Tanks
    Wet Crude Separation Vessels, i.e., Desalters,                     Gas Chiller Separators
    Dehydrators, Oil and Water Separation Plants (WOSEP),              Regen Gas LP KO Drums
    Low Pressure Production Traps (LPPT), High Pressure                Refrigerant Cooling Water Surge Drums
    Production Traps (HPPT)                                            Compressed Air Receivers
    Effluents Tanks, Product Tanks, Sump Tanks, and all                LP Hot-water Expansion Tanks
    types of Chemical and Hydrocarbon Tanks that may                   MP Hot-water Expansion Tanks
    accumulate a layer of water, condensate, or sediment               Jet Fuel Tanks (Kerosene)
    in the bottom.                                                     Any other Tank / Vessel not included in the list A)
    Seawater Filters and Deaerators                                    and B)
        Note:
        For tanks and vessels listed in category B) CP requirement shall be considered based on Proponents past experience
        with similar structures and shall be based on many factors but not limited to electrolytic resistivity, corrosion inhibitor
        dosage, electrolyte’s corrosiveness, possibility of water condensate, pH of electrolyte, Chloride, H2S, and oxygen
        concentration in the electrolyte.



                              Table 2: Consumption Rates for Galvanic Anodes (kg/A-Y)
                                     Structure                        ANODE TYPE
                                                            Al        Mg  Zn     Zn
                                                                                                        ( )
                                                                                        (High Temp) ¹
                              Water Storage Tanks         3.8      10.95      11.8      11.8
                              Process Vessels (²)         6.9      N/A        11.8      11.8
                                                 (³)
                              Process Vessels             23.3     N/A        N/A       16.1
        Note (1): Zinc anodes shall be certified by the manufacturer for maximum consumption rates at 70°C of equal to or
        better than the consumption rates listed in Table 1.
        Note (2): Process vessels for this application are those vessels that contain no dissolved H2S and normally operate at
        temperatures below 50°C.
        Note (3): Process vessels for this application are those vessels that contain dissolved H2S and normally operate at
        temperatures above 50°C.
        Note (4): N/A indicates not applicable, or not suitable for this application
        Note (5:) The consumption rates detailed in Table 2 are corrected for efficiency, however, a utilization factor of 0.85
        shall be included in the calculations.


                                                 © Saudi Arabian Oil Company, 2023                                       Page 16 of 18

Saudi Aramco: Company General Use
   Document Responsibility: Cathodic Protection Standards Committee                                                      SAES-X-500
   Issue Date: 14 May 2023                                                           Cathodic Protection of Vessel and Tank Internals
   Next Revision: :14 May 2028

                        Table 3: Design Parameters for Impressed Current Anode Materials
           Anode Material            Consumption (kg/A-Y)                 Current Density Maximum (mA/cm2)2
           HSCI                   0.5                                    0.7
           MMO1                   Not applicable                         7.0 (for fresh water)
                                  (see manufacturer’s                    35 (for sea water)
                                  specification for 25 years life)


        Note (1): Inert anodes (i.e., MMO) shall not be used in vessels that have hydrocarbon products (asphaltine).
        Note (2): Use of manufacturer specification may be allowed backed by relevant test certificates from reputed third
        party laboratory or in-house R&DC test results and part of the CP calculations for review and approval by Saudi
        Aramco.



                 Table 4: Current Density and Voltage Maximums for Impressed Current Anodes
                                                                 A N O D E T Y P E (1)
                                                            HSCI         Mixed Metal Oxide
                           Current (mA/ cm²)            0.7           60.0 (Salt Water)
                           Voltage (volts)              100                  Per Manufacturer Rating
        Note (1): Do not exceed manufacturer's rated current output of anodes in the applicable electrolyte.
        Note (2): Inert anodes (i.e., MMO) shall not be used in vessels that have hydrocarbon products (asphaltine).



                              Table 5: Minimum Current Density Requirements (mA/m²)
                   Surface                                                Current Density(4)
                                           Process / Water(1)          Process / Water(2)    Water Resistivity values
                                                                                             of below 100 ohm-cm(3)
        Coated Tanks                      0.5                         3                    13.0
        Coated Vessels                    3.0                         11.0                    13.0
        Uncoated Tanks & Vessels          30.0                        108                     65.0
        Note (1): Tanks and vessels for this application are those vessels that contain no dissolved H2S and normally operate
        at temperatures below 50°C.
        Note (2): Tanks and vessels for this application are those vessels that contain dissolved H2S and normally operate at
        temperatures above 50°C.
        Note (3): The current density values mentioned in this column are also applicable for electrolytic resistivity values of
        below 100ohm.cm including sea water.
        Note (4): Suitable temperature correction factor shall be applied to values mentioned above for tanks and vessels that
        contain no dissolved H2S and operating more than 50°C.




                                                 © Saudi Arabian Oil Company, 2023                                     Page 17 of 18

Saudi Aramco: Company General Use
   Document Responsibility: Cathodic Protection Standards Committee                                                     SAES-X-500
   Issue Date: 14 May 2023                                                          Cathodic Protection of Vessel and Tank Internals
   Next Revision: :14 May 2028

   Document History
    14 May 2023              Major                          Reaffirmed the content of the document, and reissued
                                                            with several changes and mandated the need for
                                                            NACE CP qualifications.
    01 February 2021         Editorial                      Editorial revision to extend due date to 2023.
    18 October 2018          Editorial                      Editorial revision.
    18 April 2018            Major                          Major revision incorporating all ideas and comments
                                                            accepted during value engineering workshop
    24 July 2013             Editorial                      Editorial revision.




                                                © Saudi Arabian Oil Company, 2023                                     Page 18 of 18

Saudi Aramco: Company General Use
